Repository: hamidabdolii/SOH-Predictor

VL Coin-Cell SOH Predictor
A small, fully client-side web app that predicts battery State of Health
(SOH) for Panasonic VL-series coin cells, using an LSTM trained on real
cycling data collected on a Neware tester.
Live demo: deploy `web/` to GitHub Pages (see below) — no server needed,
everything runs in the browser.
What's in this repo
```
vl-soh-app/
├── data/
│   ├── raw/            # Neware xlsx exports (gitignored — not published)
│   └── processed/      # per-cell .npz caches (SOH labels + features + curves)
├── src/
│   ├── data/
│   │   ├── parse_neware.py      # xlsx -> cleaned DataFrame
│   │   ├── soh_features.py      # SOH labeling + feature extraction

File: docs/data/OXFORD_1_6.json (part 1 of 8)
{"cell_id": "OXFORD_1_6", "form_factor": "OXFORD", "c_rate": "0.5C", "temp_condition": "40", "c_ref_ah": 0.74, "eol_cycle_80pct": 44, "cycles": [1, 2, 3, 4, 5, 6, 7, 8, 9, 10, 11, 12, 13, 14, 15, 16, 17, 18, 19, 20, 21, 22, 23, 24, 25, 26, 27, 28, 29, 30, 31, 32, 33, 34, 35, 36, 37, 38, 39, 40, 41, 42, 43, 44, 45, 46], "soh_pct": [99.026, 97.93, 97.294, 96.86, 96.172, 95.646, 95.169, 94.974, 94.434, 94.058, 93.623, 93.217, 92.819, 92.403, 92.009, 91.135, 90.43, 90.001, 89.542, 89.198, 88.699, 88.434, 87.888, 87.628, 87.069, 86.96, 86.666, 86.119, 86.03, 85.675, 85.157, 85.01, 84.18, 84.117, 83.829, 83.265, 83.239, 82.906, 82.381, 82.3, 82.077, 81.837, 81.292, 79.195, 79.241, 78.246], "discharge_capacity_ah": [0.73279476, 0.72468384, 0.71997808, 0.71676055, 0.71167365, 0.70777705, 0.70424918, 0.70280959, 0.69881433, 0.69602569, 0.69281345, 0.6898064, 0.68686024, 0.68377868, 0.68086939, 0.6744, 0.66918303, 0.66600734, 0.66260777, 0.66006156, 0.65637497, 0.65440884, 0.65036929, 0.64844508, 0.64431008, 0.64350749, 0.64133141, 0.6372798, 0.63662159, 0.63399561, 0.63016122, 0.62907758, 0.6229331, 0.62246558, 0.62033133, 0.61616404, 0.61596814, 0.61350318, 0.60961738, 0.6090231, 0.60736995, 0.6055915, 0.60155826, 0.58604423, 0.5863836, 0.57902315], "discharge_capacity_mah": [732.79476, 724.68384, 719.97808, 716.76055, 711.67365, 707.77705, 704.24918, 702.80959, 698.81433, 696.02569, 692.81345, 689.8064, 686.86024, 683.77868, 680.86939, 674.4, 669.18303, 666.00734, 662.60777, 660.06156, 656.37497, 654.40884, 650.36929, 648.44508, 644.31008, 643.50749, 641.33141, 637.2798, 636.62159, 633.99561, 630.16122, 629.07758, 622.9331, 622.46558, 620.33133, 616.16404, 615.96814, 613.50318, 609.61738, 609.0231, 607.36995, 605.5915, 601.55826, 586.04423, 586.3836, 579.02315], "charge_capacity_mah": [732.79476, 724.68384, 719.97808, 716.76055, 711.67365, 707.77705, 704.24918, 702.80959, 698.81433, 696.02569, 692.81345, 689.8064, 686.86024, 683.77868, 680.86939, 674.4, 669.18303, 666.00734, 662.60777, 660.06156, 656.37497, 654.40884, 650.36929, 648.44508, 644.31008, 643.50749, 641.33141, 637.2798, 636.62159, 633.99561, 630.16122, 629.07758, 622.9331, 622.46558, 620.33133, 616.16404, 615.96814, 613.50318, 609.61738, 609.0231, 607.36995, 605.5915, 601.55826, 586.04423, 586.3836, 579.02315], "coulombic_efficiency": [1.0225, 1.0242, 1.0244, 1.0243, 1.025, 1.025, 1.0254, 1.0247, 1.0256, 1.0259, 1.0262, 1.0265, 1.0268, 1.0271, 1.0276, 1.0274, 1.0286, 1.0289, 1.0294, 1.0307, 1.0302, 1.0316, 1.0313, 1.0327, 1.0318, 1.0334, 1.0337, 1.033, 1.0345, 1.0352, 1.0345, 1.0362, 1.0341, 1.036, 1.0413, 1.0353, 1.037, 1.0377, 1.0376, 1.0386, 1.0399, 1.0406, 1.0403, 1.0416, 1.0254, 1.0322], "mean_temperature_c": [40.98, 41.08, 41.09, 41.15, 41.14, 41.15, 41.17, 41.15, 41.17, 41.18, 41.18, 41.2, 41.19, 41.19, 41.19, 41.21, 41.24, 41.24, 41.28, 41.27, 41.27, 41.28, 41.26, 41.26, 41.23, 41.27, 41.27, 41.32, 41.25, 41.3, 41.3, 41.34, 41.38, 41.37, 40.58, 41.35, 41.35, 41.36, 41.36, 41.35, 41.38, 41.38, 41.38, 41.39, 41.42, 41.42], "dchg_duration_s": [3557.7, 3518.7, 3496.1, 3480.2, 3455.5, 3437.1, 3419.5, 3417.8, 3398.2, 3384.7, 3369.1, 3354.6, 3340.3, 3325.4, 3311.3, 3279.7, 3254.1, 3238.9, 3222.4, 3209.9, 3192.0, 3182.4, 3162.9, 3153.4, 3133.4, 3129.4, 3118.8, 3099.0, 3095.9, 3083.1, 3064.4, 3059.3, 3029.5, 3027.1, 3016.7, 2996.4, 2995.5, 2983.6, 2964.6, 2961.9, 2953.7, 2945.1, 2925.4, 2850.0, 2851.7, 2816.0], "cc_chg_duration_s": [3488.7, 3445.1, 3422.2, 3406.5, 3380.5, 3362.0, 3344.8, 3337.4, 3315.8, 3301.5, 3285.3, 3270.1, 3255.1, 3239.7, 3224.4, 3193.9, 3165.7, 3149.6, 3132.4, 3116.3, 3100.3, 3086.8, 3068.4, 3055.3, 3038.4, 3030.0, 3018.9, 3001.9, 2994.3, 2979.9, 2963.9, 2954.2, 2931.2, 2923.7, 2899.0, 2895.9, 2890.3, 2876.6, 2858.9, 2853.2, 2842.1, 2831.9, 2813.8, 2737.9, 2782.7, 2729.7], "cv_chg_duration_s": [0.0, 0.0, 0.0, 0.0, 0.0, 0.0, 0.0, 0.0, 0.0, 0.0, 0.0, 0.0, 0.0, 0.0, 0.0, 0.0, 0.0, 0.0, 0.0, 0.0, 0.0, 0.0, 0.0, 0.0, 0.0, 0.0, 0.0, 0.0, 0.0, 0.0, 0.0, 0.0, 0.0, 0.0, 0.0, 0.0, 0.0, 0.0, 0.0, 0.0, 0.0, 0.0, 0.0, 0.0, 0.0, 0.0], "max_temperature_c": [42.09, 42.2, 42.1, 42.33, 42.3, 42.22, 42.24, 42.4, 42.35, 42.34, 42.34, 42.33, 42.3, 42.32, 42.39, 42.48, 42.49, 42.51, 42.55, 42.54, 42.51, 42.6, 42.53, 42.53, 42.49, 42.51, 42.51, 42.6, 42.48, 42.51, 42.56, 42.55, 42.63, 42.58, 42.9, 42.61, 42.56, 42.59, 42.59, 42.54, 42.53, 42.46, 42.58, 42.54, 42.54, 42.53], "min_dchg_voltage_v": [2.6999, 2.7, 2.6999, 2.6999, 2.7002, 2.7, 2.7001, 2.7, 2.7, 2.7001, 2.7, 2.7, 2.7001, 2.7004, 2.7, 2.7001, 2.7, 2.7, 2.7, 2.7, 2.7, 2.6998, 2.6999, 2.6998, 2.6998, 2.7, 2.6999, 2.7001, 2.7001, 2.7001, 2.6998, 2.6999, 2.7, 2.7001, 2.6999, 2.7, 2.7, 2.7, 2.7, 2.7002, 2.6999, 2.7, 2.6999, 2.7001, 2.6998, 2.7], "max_chg_voltage_v": [4.1999, 4.1998, 4.2, 4.2001, 4.2, 4.1999, 4.2, 4.2001, 4.1998, 4.1999, 4.2, 4.2, 4.1999, 4.1999, 4.2, 4.1999, 4.1999, 4.1998, 4.1999, 4.1998, 4.2, 4.1999, 4.1999, 4.1999, 4.2001, 4.2001, 4.1999, 4.1998, 4.2001, 4.1999, 4.1999, 4.1999, 4.1997, 4.2, 4.1997, 4.1999, 4.2, 4.1999, 4.1999, 4.1999, 4.2001, 4.1998, 4.1999, 4.1998, 4.1998, 4.2001], "cv_chg_end_current_a": [0.739458, 0.739218, 0.739351, 0.739356, 0.739228, 0.739177, 0.739076, 0.739823, 0.739782, 0.739791, 0.739778, 0.73984, 0.739843, 0.739772, 0.739754, 0.739887, 0.73982, 0.739867, 0.73981, 0.739808, 0.739847, 0.739823, 0.739915, 0.739867, 0.739905, 0.739834, 0.739826, 0.739837, 0.739863, 0.739834, 0.739864, 0.73984, 0.739862, 0.739809, 0.739817, 0.739844, 0.739826, 0.739859, 0.739883, 0.739907, 0.739826, 0.739831, 0.739868, 0.739812, 0.739825, 0.739838], "curves": {"1": {"dchg_voltage": [4.1898, 4.1536, 4.1412, 4.1301, 4.12, 4.1101, 4.1007, 4.0916, 4.0827, 4.0741, 4.0661, 4.0582, 4.05, 4.0419, 4.0341, 4.0263, 4.0181, 4.0092, 4.0002, 3.9907, 3.9813, 3.972, 3.9629, 3.9538, 3.9449, 3.9367, 3.9287, 3.9208, 3.9135, 3.9064, 3.8995, 3.8931, 3.8869, 3.8806, 3.8748, 3.869, 3.8633, 3.8577, 3.8522, 3.8472, 3.8421, 3.8369, 3.8321, 3.8273, 3.8225, 3.818, 3.8133, 3.809, 3.8045, 3.8003, 3.7961, 3.7919, 3.7879, 3.7839, 3.7799, 3.7761, 3.7725, 3.769, 3.7654, 3.762, 3.7586, 3.7553, 3.7524, 3.7494, 3.7464, 3.744, 3.7412, 3.739, 3.7369, 3.7348, 3.7329, 3.7311, 3.7293, 3.7273, 3.7252, 3.7231, 3.7211, 3.7184, 3.7158, 3.7132, 3.7101, 3.7071, 3.704, 3.7004, 3.6964, 3.6929, 3.6885, 3.6837, 3.6784, 3.6727, 3.6661, 3.6589, 3.6513, 3.6427, 3.6342, 3.6247, 3.615, 3.6051, 3.5951, 3.5849, 3.575, 3.5648, 3.5549, 3.5446, 3.5344, 3.524, 3.5139, 3.5039, 3.4947, 3.486, 3.4773, 3.4686, 3.4596, 3.4503, 3.4402, 3.4288, 3.4149, 3.3968, 3.3727, 3.3431, 3.3088, 3.2689, 3.2239, 3.1709, 3.1076, 3.0276, 2.9164, 2.6999], "dchg_current": [-0.704802, -0.741409, -0.741411, -0.741488, -0.741532, -0.741541, -0.741533, -0.741537, -0.741527, -0.741534, -0.74153, -0.741537, -0.741519, -0.741538, -0.741541, -0.741535, -0.74154, -0.741543, -0.74154, -0.741539, -0.741536, -0.741531, -0.741532, -0.741536, -0.741516, -0.741503, -0.741514, -0.741512, -0.741509, -0.741511, -0.74151, -0.741506, -0.74151, -0.741524, -0.741517, -0.741509, -0.741519, -0.741511, -0.741521, -0.741518, -0.741522, -0.741511, -0.74151, -0.741496, -0.741514, -0.741507, -0.741526, -0.74151, -0.741519, -0.74153, -0.741519, -0.741515, -0.741525, -0.741521, -0.74152, -0.741517, -0.74152, -0.741518, -0.741529, -0.741514, -0.741527, -0.74152, -0.741528, -0.741531, -0.741538, -0.741522, -0.74153, -0.741528, -0.741515, -0.741513, -0.741515, -0.741503, -0.741519, -0.741517, -0.741514, -0.741524, -0.741522, -0.741521, -0.741515, -0.741531, -0.741507, -0.741524, -0.741509, -0.741515, -0.741526, -0.74153, -0.741536, -0.741533, -0.741524, -0.741527, -0.741524, -0.741543, -0.741522, -0.741535, -0.741537, -0.741535, -0.741539, -0.741527, -0.74153, -0.741524, -0.741514, -0.741518, -0.741539, -0.741524, -0.741528, -0.741517, -0.741526, -0.741533, -0.741533, -0.741535, -0.74154, -0.741555, -0.741548, -0.74155, -0.74155, -0.74153, -0.741522, -0.741501, -0.74151, -0.741533, -0.74153, -0.741534, -0.741539, -0.741538, -0.741535, -0.741513, -0.741518, -0.741346], "dchg_temperature": [40.63, 40.679, 40.644, 40.693, 40.728, 40.767, 40.732, 40.769, 40.845, 40.755, 40.769, 40.774, 40.796, 40.834, 40.855, 40.854, 40.941, 40.954, 40.946, 40.97, 40.917, 40.933, 40.924, 40.842, 40.808, 40.825, 40.809, 40.788, 40.798, 40.757, 40.76, 40.764, 40.71, 40.74, 40.738, 40.705, 40.718, 40.717, 40.673, 40.699, 40.652, 40.676, 40.625, 40.669, 40.671, 40.697, 40.715, 40.722, 40.697, 40.689, 40.655, 40.722, 40.794, 40.706, 40.76, 40.809, 40.752, 40.77, 40.782, 40.784, 40.82, 40.844, 40.916, 40.879, 40.943, 40.959, 41.012, 41.062, 41.07, 41.137, 41.102, 41.119, 41.285, 41.317, 41.39, 41.428, 41.392, 41.515, 41.577, 41.559, 41.639, 41.787, 41.789, 41.831, 41.812, 41.9, 41.926, 41.989, 41.984, 42.011, 41.975, 42.02, 41.989, 42.009, 42.003, 41.953, 41.966, 41.898, 41.854, 41.831, 41.794, 41.799, 41.773, 41.712, 41.739, 41.705, 41.649, 41.597, 41.568, 41.549, 41.557, 41.49, 41.492, 41.466, 41.46, 41.407, 41.434, 41.42, 41.404, 41.457, 41.487, 41.563, 41.626, 41.621, 41.66, 41.736, 41.778, 41.816], "chg_voltage": [2.7182, 3.0768, 3.18, 3.2527, 3.3097, 3.3567, 3.397, 3.4319, 3.4628, 3.4902, 3.5142, 3.5333, 3.5447, 3.5528, 3.5606, 3.5683, 3.5757, 3.5832, 3.5909, 3.5992, 3.6077, 3.6169, 3.6263, 3.6363, 3.6468, 3.6575, 3.669, 3.6805, 3.6919, 3.7033, 3.7144, 3.7252, 3.7353, 3.7448, 3.7536, 3.7618, 3.7689, 3.7758, 3.7815, 3.7868, 3.7912, 3.7945, 3.7978, 3.8003, 3.8027, 3.8048, 3.8063, 3.8076, 3.8091, 3.8104, 3.8115, 3.8127, 3.8137, 3.8147, 3.8159, 3.8174, 3.8185, 3.8199, 3.8212, 3.8228, 3.8245, 3.826, 3.8279, 3.8296, 3.8318, 3.8338, 3.8362, 3.8385, 3.8413, 3.844, 3.847, 3.85, 3.8531, 3.8564, 3.8598, 3.8632, 3.867, 3.8709, 3.8748, 3.8788, 3.883, 3.8875, 3.8919, 3.8964, 3.901, 3.9058, 3.9106, 3.9156, 3.9209, 3.9263, 3.9317, 3.9374, 3.9431, 3.9489, 3.9547, 3.9607, 3.9667, 3.9729, 3.9788, 3.985, 3.9913, 3.9978, 4.0043, 4.011, 4.0178, 4.0242, 4.0308, 4.0379, 4.0452, 4.0527, 4.0607, 4.0687, 4.0766, 4.0845, 4.092, 4.0996, 4.107, 4.1147, 4.1222, 4.13, 4.138, 4.1459, 4.1542, 4.1629, 4.1717, 4.1807, 4.1904, 4.1999], "chg_current": [0.739189, 0.73932, 0.739322, 0.739411, 0.73948, 0.739555, 0.739556, 0.73955, 0.739547, 0.739535, 0.739545, 0.739533, 0.739547, 0.739525, 0.739539, 0.739533, 0.739529, 0.739524, 0.739522, 0.739527, 0.739527, 0.73952, 0.739537, 0.739526, 0.739528, 0.739531, 0.739526, 0.739537, 0.739524, 0.739516, 0.73953, 0.739527, 0.73952, 0.739526, 0.739525, 0.739526, 0.739543, 0.739551, 0.739543, 0.739545, 0.739522, 0.739534, 0.73953, 0.739526, 0.739539, 0.739532, 0.73954, 0.739519, 0.739529, 0.739513, 0.739532, 0.739527, 0.739536, 0.739546, 0.739532, 0.739542, 0.739535, 0.739532, 0.739516, 0.739535, 0.739518, 0.739513, 0.739523, 0.739521, 0.739524, 0.73951, 0.739521, 0.739517, 0.739506, 0.739519, 0.739513, 0.739527, 0.739517, 0.739525, 0.739514, 0.73951, 0.739533, 0.739531, 0.739516, 0.739535, 0.739525, 0.739534, 0.73953, 0.739531, 0.739528, 0.739521, 0.739528, 0.739515, 0.739513, 0.739514, 0.739519, 0.739536, 0.739522, 0.739531, 0.739546, 0.73954, 0.739541, 0.739525, 0.739529, 0.739534, 0.739528, 0.739534, 0.739527, 0.739524, 0.739531, 0.739535, 0.739523, 0.739518, 0.739525, 0.739527, 0.739526, 0.739522, 0.739537, 0.739547, 0.739538, 0.739532, 0.739531, 0.739533, 0.739511, 0.739528, 0.739528, 0.739542, 0.739543, 0.739548, 0.739546, 0.739534, 0.739494, 0.739458], "chg_temperature": [41.583, 41.872, 41.656, 41.517, 41.454, 41.382, 41.215, 41.184, 41.044, 41.031, 40.972, 40.91, 40.883, 40.939, 40.918, 40.907, 40.961, 40.942, 40.929, 40.976, 40.982, 40.936, 40.938, 41.035, 41.003, 40.951, 40.981, 40.953, 41.024, 40.989, 40.951, 40.911, 40.928, 40.892, 40.853, 40.795, 40.752, 40.744, 40.662, 40.63, 40.587, 40.432, 40.411, 40.379, 40.271, 40.231, 40.174, 40.168, 40.079, 40.055, 40.005, 40.031, 40.017, 40.034, 40.01, 40.01, 40.022, 40.045, 40.074, 40.098, 40.115, 40.088, 40.219, 40.145, 40.149, 40.18, 40.266, 40.255, 40.33, 40.35, 40.372, 40.371, 40.48, 40.517, 40.515, 40.545, 40.591, 40.545, 40.634, 40.639, 40.682, 40.713, 40.741, 40.755, 40.742, 40.833, 40.858, 40.856, 40.883, 40.913, 40.977, 40.906, 41.048, 40.956, 40.992, 41.017, 40.99, 41.074, 41.091, 41.072, 41.055, 41.11, 41.079, 41.074, 41.081, 41.115, 41.187, 41.203, 41.164, 41.147, 41.166, 41.2, 41.162, 41.086, 41.009, 41.103, 41.017, 40.942, 40.972, 41.007, 40.959, 40.96, 40.92, 40.979, 41.02, 40.976, 40.949, 40.954]}, "2": {"dchg_voltage": [4.1921, 4.1565, 4.1441, 4.1332, 4.1228, 4.1128, 4.1033, 4.0942, 4.0854, 4.0769, 4.0686, 4.0604, 4.0523, 4.0444, 4.0363, 4.0282, 4.0201, 4.0113, 4.0021, 3.9926, 3.9832, 3.9735, 3.9642, 3.9553, 3.9466, 3.9385, 3.9306, 3.9232, 3.9158, 3.909, 3.9023, 3.8958, 3.8893, 3.8834, 3.8774, 3.8714, 3.8659, 3.8604, 3.855, 3.8497, 3.8448, 3.8396, 3.8347, 3.8299, 3.8253, 3.8208, 3.8162, 3.8116, 3.8073, 3.8031, 3.7987, 3.7945, 3.7904, 3.7867, 3.7827, 3.7788, 3.775, 3.7712, 3.7676, 3.7643, 3.7609, 3.7576, 3.7542, 3.7512, 3.7482, 3.7453, 3.7425, 3.7401, 3.7377, 3.7356, 3.7335, 3.7313, 3.7292, 3.7273, 3.7252, 3.7231, 3.7206, 3.7182, 3.7156, 3.7126, 3.7099, 3.7068, 3.7036, 3.7004, 3.6969, 3.6934, 3.6893, 3.6848, 3.6796, 3.6741, 3.6679, 3.6608, 3.6535, 3.6453, 3.6366, 3.6274, 3.6178, 3.6082, 3.5982, 3.5882, 3.5781, 3.568, 3.5581, 3.548, 3.538, 3.5282, 3.5182, 3.5088, 3.4992, 3.4899, 3.4809, 3.4716, 3.4621, 3.4522, 3.4411, 3.4283, 3.4134, 3.3946, 3.3713, 3.3429, 3.3099, 3.2714, 3.2269, 3.1748, 3.1116, 3.0313, 2.9189, 2.7], "dchg_current": [-0.704958, -0.741559, -0.741552, -0.741549, -0.741547, -0.741552, -0.741554, -0.741544, -0.74157, -0.741578, -0.741591, -0.741585, -0.741598, -0.741579, -0.741576, -0.741579, -0.741575, -0.741565, -0.741575, -0.741582, -0.741571, -0.741559, -0.741546, -0.741553, -0.741541, -0.741573, -0.741566, -0.741556, -0.741562, -0.741556, -0.741558, -0.741559, -0.741566, -0.741562, -0.741559, -0.741572, -0.741569, -0.741567, -0.741566, -0.741568, -0.741559, -0.741572, -0.741563, -0.741556, -0.741567, -0.741566, -0.741568, -0.741571, -0.741565, -0.741553, -0.741562, -0.74157, -0.741567, -0.741562, -0.741572, -0.741578, -0.741578, -0.741596, -0.741576, -0.741579, -0.741579, -0.741582, -0.741583, -0.741569, -0.741586, -0.741561, -0.741573, -0.741575, -0.741506, -0.741503, -0.741508, -0.741506, -0.741493, -0.741485, -0.741502, -0.74149, -0.741487, -0.741477, -0.741496, -0.741474, -0.741465, -0.741475, -0.741382, -0.741378, -0.74138, -0.741373, -0.741304, -0.741303, -0.741296, -0.741296, -0.741294, -0.741287, -0.741293, -0.741288, -0.741297, -0.741297, -0.74129, -0.741294, -0.741292, -0.741305, -0.741296, -0.741304, -0.741295, -0.741296, -0.741288, -0.741281, -0.741215, -0.74122, -0.741217, -0.741219, -0.741221, -0.741223, -0.741135, -0.741152, -0.741138, -0.741148, -0.74116, -0.741157, -0.741165, -0.741148, -0.741147, -0.741149, -0.741139, -0.741088, -0.741075, -0.741081, -0.741084, -0.741098], "dchg_temperature": [40.705, 40.746, 40.754, 40.793, 40.873, 40.834, 40.899, 40.855, 40.851, 40.934, 40.893, 40.907, 40.917, 40.934, 40.968, 40.982, 40.995, 41.017, 41.047, 41.074, 41.04, 41.008, 40.978, 40.941, 41.002, 40.908, 40.882, 40.869, 40.864, 40.866, 40.857, 40.884, 40.892, 40.85, 40.829, 40.865, 40.863, 40.851, 40.84, 40.825, 40.87, 40.915, 40.867, 40.867, 40.879, 40.888, 40.879, 40.919, 40.933, 40.929, 40.962, 40.955, 40.966, 40.968, 40.961, 40.958, 41.011, 41.035, 41.087, 41.008, 41.087, 41.121, 41.09, 41.092, 41.119, 41.131, 41.153, 41.229, 41.205, 41.285, 41.265, 41.355, 41.374, 41.443, 41.508, 41.54, 41.611, 41.599, 41.699, 41.78, 41.76, 41.866, 41.882, 41.951, 41.99, 42.029, 41.945, 42.095, 42.12, 42.16, 42.122, 42.116, 42.128, 42.177, 42.03, 42.056, 41.993, 42.047, 41.895, 41.947, 41.877, 41.857, 41.827, 41.744, 41.728, 41.666, 41.671, 41.621, 41.571, 41.541, 41.537, 41.536, 41.571, 41.491, 41.46, 41.463, 41.457, 41.501, 41.479, 41.551, 41.525, 41.62, 41.652, 41.641, 41.692, 41.712, 41.778, 41.766], "chg_voltage": [2.719, 3.0842, 3.1863, 3.2576, 3.3134, 3.3594, 3.399, 3.4333, 3.4633, 3.4895, 3.5122, 3.5306, 3.5429, 3.5521, 3.5603, 3.5681, 3.576, 3.584, 3.5924, 3.6008, 3.6098, 3.6191, 3.629, 3.6391, 3.6497, 3.6606, 3.6719, 3.6832, 3.6945, 3.7057, 3.7166, 3.727, 3.7368, 3.7458, 3.754, 3.7617, 3.7687, 3.7747, 3.7802, 3.7849, 3.7888, 3.7924, 3.7953, 3.7979, 3.8004, 3.8024, 3.8042, 3.8058, 3.8073, 3.8087, 3.8098, 3.8108, 3.8122, 3.8134, 3.8146, 3.8158, 3.817, 3.8184, 3.8199, 3.8214, 3.8233, 3.8249, 3.8268, 3.8288, 3.8309, 3.8332, 3.8355, 3.8382, 3.8409, 3.8437, 3.8468, 3.8498, 3.853, 3.8565, 3.8599, 3.8634, 3.8672, 3.871, 3.8751, 3.879, 3.8833, 3.8876, 3.8919, 3.8965, 3.9012, 3.9061, 3.9109, 3.9161, 3.9214, 3.9268, 3.9322, 3.9377, 3.9434, 3.9492, 3.9552, 3.9611, 3.9674, 3.9735, 3.9797, 3.986, 3.9924, 3.999, 4.0053, 4.012, 4.0187, 4.0252, 4.0319, 4.0388, 4.046, 4.0537, 4.0616, 4.0695, 4.0775, 4.085, 4.0926, 4.1002, 4.1076, 4.1151, 4.1229, 4.1305, 4.1382, 4.1464, 4.1547, 4.163, 4.1719, 4.181, 4.1901, 4.1998], "chg_current": [0.739395, 0.739397, 0.739409, 0.739395, 0.739404, 0.739391, 0.739387, 0.739392, 0.739387, 0.739445, 0.739454, 0.739465, 0.739461, 0.739458, 0.739448, 0.739464, 0.739457, 0.739446, 0.739445, 0.739456, 0.73946, 0.739458, 0.739451, 0.73946, 0.739457, 0.739456, 0.739448, 0.739444, 0.739446, 0.739435, 0.739454, 0.739446, 0.739452, 0.739442, 0.73945, 0.739454, 0.739453, 0.739453, 0.73945, 0.739443, 0.73945, 0.739452, 0.739441, 0.739456, 0.739453, 0.739442, 0.739441, 0.73944, 0.739442, 0.73945, 0.739437, 0.739437, 0.739435, 0.739435, 0.739441, 0.739441, 0.73945, 0.739455, 0.739451, 0.739449, 0.739447, 0.73946, 0.739454, 0.739446, 0.739446, 0.739398, 0.739395, 0.739408, 0.739393, 0.739393, 0.739393, 0.739386, 0.739399, 0.739407, 0.739399, 0.739412, 0.739421, 0.739415, 0.739423, 0.739419, 0.739371, 0.739378, 0.739389, 0.739385, 0.739386, 0.739343, 0.739342, 0.73934, 0.739337, 0.739341, 0.739343, 0.739337, 0.739336, 0.739334, 0.739329, 0.73933, 0.739324, 0.739334, 0.739338, 0.739326, 0.739323, 0.73931, 0.73933, 0.739336, 0.739331, 0.739328, 0.739309, 0.739305, 0.739301, 0.739303, 0.739302, 0.739263, 0.739256, 0.739252, 0.739252, 0.739247, 0.739246, 0.739267, 0.739264, 0.73927, 0.73927, 0.739263, 0.739261, 0.739237, 0.739235, 0.739234, 0.739223, 0.739218], "chg_temperature": [41.426, 41.833, 41.678, 41.554, 41.379, 41.341, 41.216, 41.13, 41.055, 41.004, 40.967, 40.907, 40.908, 40.897, 40.861, 40.903, 40.929, 40.898, 40.965, 40.95, 40.946, 40.95, 40.962, 40.982, 41.012, 40.951, 40.917, 40.972, 40.939, 40.961, 40.933, 40.905, 40.948, 40.927, 40.884, 40.814, 40.805, 40.79, 40.744, 40.666, 40.603, 40.504, 40.472, 40.378, 40.29, 40.275, 40.305, 40.243, 40.212, 40.211, 40.162, 40.167, 40.109, 40.128, 40.207, 40.193, 40.213, 40.246, 40.278, 40.261, 40.306, 40.321, 40.295, 40.355, 40.38, 40.442, 40.465, 40.48, 40.522, 40.592, 40.61, 40.615, 40.627, 40.678, 40.696, 40.778, 40.813, 40.842, 40.821, 40.805, 40.878, 40.88, 40.906, 40.911, 40.908, 40.897, 40.991, 41.052, 41.039, 41.088, 41.055, 41.097, 41.1, 41.145, 41.094, 41.121, 41.149, 41.15, 41.092, 41.154, 41.17, 41.154, 41.093, 41.112, 41.152, 41.209, 41.154, 41.205, 41.165, 41.184, 41.241, 41.168, 41.188, 41.16, 41.11, 41.059, 41.073, 41.04, 41.079, 40.978, 41.023, 40.999, 41.041, 41.02, 40.96, 40.983, 41.029, 41.017]}, "3": {"dchg_voltage": [4.1923, 4.1568, 4.1446, 4.1336, 4.123, 4.1133, 4.1038, 4.0947, 4.0859, 4.0773, 4.0689, 4.0608, 4.0529, 4.0447, 4.0365, 4.0286, 4.0203, 4.0115, 4.0023, 3.9929, 3.9832, 3.9736, 3.9644, 3.9556, 3.947, 3.939, 3.9311, 3.9239, 3.9166, 3.9097, 3.9029, 3.8964, 3.8904, 3.8842, 3.8781, 3.8723, 3.867, 3.8613, 3.8559, 3.8506, 3.8457, 3.8407, 3.8356, 3.831, 3.8262, 3.8217, 3.8169, 3.8128, 3.8082, 3.8041, 3.7997, 3.7956, 3.7914, 3.7874, 3.7836, 3.7796, 3.776, 3.7724, 3.7686, 3.765, 3.7616, 3.7585, 3.7551, 3.7519, 3.7487, 3.7462, 3.7432, 3.7405, 3.7378, 3.7358, 3.7335, 3.7315, 3.7294, 3.7273, 3.7253, 3.7229, 3.7204, 3.7179, 3.7155, 3.7126, 3.7097, 3.7068, 3.7037, 3.7003, 3.6969, 3.6934, 3.6894, 3.6851, 3.6804, 3.6751, 3.6689, 3.6621, 3.6546, 3.6468, 3.6382, 3.6291, 3.6195, 3.6099, 3.6, 3.5898, 3.5799, 3.5696, 3.5596, 3.5497, 3.5396, 3.5299, 3.5201, 3.5104, 3.5009, 3.4916, 3.4826, 3.4734, 3.4636, 3.4534, 3.4423, 3.4296, 3.4143, 3.3954, 3.3722, 3.3443, 3.3113, 3.2733, 3.2292, 3.1774, 3.1145, 3.035, 2.9227, 2.6999], "dchg_current": [-0.704922, -0.741509, -0.741514, -0.741512, -0.741508, -0.741507, -0.741498, -0.74151, -0.741507, -0.741506, -0.741502, -0.741495, -0.741508, -0.741497, -0.741489, -0.741499, -0.741497, -0.741503, -0.74154, -0.741548, -0.741544, -0.741554, -0.741591, -0.741571, -0.741568, -0.741572, -0.741571, -0.741583, -0.741566, -0.741567, -0.741566, -0.741578, -0.741574, -0.741475, -0.741488, -0.74147, -0.741468, -0.741477, -0.741471, -0.741477, -0.741466, -0.74147, -0.741386, -0.741377, -0.741377, -0.741397, -0.741396, -0.741398, -0.741386, -0.741383, -0.741379, -0.741381, -0.741382, -0.741383, -0.741387, -0.741389, -0.741372, -0.741381, -0.741395, -0.741381, -0.741391, -0.741398, -0.741392, -0.741386, -0.741392, -0.741385, -0.74139, -0.74139, -0.74139, -0.741388, -0.741394, -0.741402, -0.741397, -0.741393, -0.741404, -0.74139, -0.741401, -0.741396, -0.741398, -0.741407, -0.741411, -0.741404, -0.74141, -0.741396, -0.741413, -0.741395, -0.741403, -0.741336, -0.741332, -0.741336, -0.741345, -0.74134, -0.741337, -0.741351, -0.741338, -0.74133, -0.741345, -0.74133, -0.741237, -0.741231, -0.741237, -0.741243, -0.741219, -0.741215, -0.741226, -0.741219, -0.741225, -0.741225, -0.741235, -0.741235, -0.741229, -0.741229, -0.741235, -0.741245, -0.741178, -0.741177, -0.741167, -0.741182, -0.741179, -0.741188, -0.741187, -0.74118, -0.741177, -0.741178, -0.741168, -0.741171, -0.741183, -0.741234], "dchg_temperature": [40.829, 40.86, 40.892, 40.938, 40.965, 40.986, 40.996, 41.04, 41.058, 41.123, 41.09, 41.12, 41.062, 41.082, 41.109, 41.083, 41.136, 41.179, 41.185, 41.179, 41.165, 41.117, 41.146, 41.154, 41.079, 40.97, 41.004, 40.958, 40.952, 41.021, 41.002, 40.971, 40.92, 40.879, 40.891, 40.904, 40.942, 40.906, 40.843, 40.899, 40.869, 40.83, 40.851, 40.897, 40.917, 40.859, 40.91, 40.879, 40.925, 40.917, 40.874, 40.914, 40.911, 40.942, 40.923, 40.919, 40.924, 40.949, 40.961, 41.01, 41.006, 40.957, 40.985, 40.999, 40.985, 41.05, 41.067, 41.142, 41.107, 41.169, 41.241, 41.255, 41.304, 41.354, 41.4, 41.433, 41.478, 41.506, 41.576, 41.653, 41.681, 41.701, 41.733, 41.769, 41.818, 41.925, 41.882, 41.954, 41.99, 41.953, 41.967, 41.994, 42.014, 41.983, 41.982, 41.935, 41.904, 41.844, 41.847, 41.858, 41.845, 41.742, 41.669, 41.653, 41.701, 41.633, 41.653, 41.596, 41.564, 41.538, 41.588, 41.52, 41.468, 41.443, 41.459, 41.457, 41.42, 41.454, 41.499, 41.53, 41.534, 41.542, 41.575, 41.666, 41.678, 41.719, 41.832, 41.941], "chg_voltage": [2.7195, 3.0826, 3.1853, 3.2568, 3.3127, 3.3589, 3.3984, 3.433, 3.4627, 3.4892, 3.512, 3.5304, 3.5434, 3.5533, 3.5613, 3.5691, 3.577, 3.5852, 3.5936, 3.602, 3.6113, 3.6205, 3.6306, 3.6409, 3.6518, 3.6627, 3.6737, 3.6853, 3.6967, 3.7077, 3.7185, 3.7287, 3.7379, 3.7467, 3.7549, 3.7619, 3.769, 3.7747, 3.7801, 3.7848, 3.7886, 3.792, 3.7948, 3.7974, 3.7998, 3.8018, 3.804, 3.8058, 3.8072, 3.8087, 3.8099, 3.8111, 3.8123, 3.8134, 3.8148, 3.8159, 3.8173, 3.8184, 3.8201, 3.8217, 3.8233, 3.8253, 3.827, 3.8292, 3.8314, 3.8337, 3.8362, 3.8387, 3.8415, 3.8442, 3.8474, 3.8505, 3.8538, 3.8572, 3.8606, 3.8642, 3.8679, 3.8719, 3.8759, 3.88, 3.8843, 3.8885, 3.893, 3.8974, 3.9022, 3.9069, 3.9117, 3.917, 3.9221, 3.9275, 3.933, 3.9384, 3.9443, 3.9501, 3.9559, 3.9622, 3.9682, 3.9743, 3.9807, 3.9869, 3.9934, 3.9999, 4.0063, 4.0131, 4.0198, 4.0263, 4.0329, 4.0399, 4.0471, 4.0544, 4.0627, 4.0702, 4.0781, 4.0858, 4.093, 4.1007, 4.1082, 4.1157, 4.1231, 4.1308, 4.1386, 4.1466, 4.1549, 4.1634, 4.172, 4.1812, 4.1903, 4.2], "chg_current": [0.739316, 0.739324, 0.739335, 0.739345, 0.739339, 0.739335, 0.739337, 0.739338, 0.739336, 0.739345, 0.73935, 0.739349, 0.739345, 0.739346, 0.739348, 0.739351, 0.739346, 0.739339, 0.739356, 0.739388, 0.739399, 0.739401, 0.739475, 0.739463, 0.739468, 0.73947, 0.739448, 0.739454, 0.739471, 0.739467, 0.739422, 0.739419, 0.739415, 0.739411, 0.739408, 0.739411, 0.739423, 0.7394, 0.739411, 0.739425, 0.739381, 0.739387, 0.739389, 0.739379, 0.739379, 0.73939, 0.739381, 0.739377, 0.739378, 0.739374, 0.739376, 0.73938, 0.739372, 0.73936, 0.739374, 0.739385, 0.739385, 0.739388, 0.739383, 0.73938, 0.739377, 0.73937, 0.739388, 0.739389, 0.739379, 0.739386, 0.739375, 0.739391, 0.739388, 0.739375, 0.739376, 0.739383, 0.739374, 0.739385, 0.73938, 0.739368, 0.739383, 0.739367, 0.739379, 0.739369, 0.739379, 0.739373, 0.73938, 0.739368, 0.739362, 0.739357, 0.739326, 0.739341, 0.739337, 0.739343, 0.73933, 0.739317, 0.739319, 0.739317, 0.739326, 0.739324, 0.73933, 0.739314, 0.739296, 0.739302, 0.739308, 0.739306, 0.739299, 0.739305, 0.739299, 0.739293, 0.739296, 0.739317, 0.739315, 0.73931, 0.739299, 0.7393, 0.739317, 0.739316, 0.739273, 0.739294, 0.739277, 0.73928, 0.739284, 0.739282, 0.739279, 0.739291, 0.739291, 0.739283, 0.739282, 0.739294, 0.7393, 0.739351], "chg_temperature": [41.426, 41.861, 41.702, 41.645, 41.439, 41.391, 41.324, 41.19, 41.186, 41.078, 41.028, 41.027, 40.983, 41.002, 40.995, 41.006, 41.051, 41.009, 41.069, 41.079, 41.117, 41.1, 41.069, 41.096, 41.12, 41.059, 41.097, 41.094, 41.104, 41.064, 41.047, 41.0, 40.984, 40.979, 40.903, 40.901, 40.901, 40.768, 40.765, 40.659, 40.635, 40.579, 40.464, 40.417, 40.318, 40.325, 40.262, 40.26, 40.209, 40.166, 40.147, 40.131, 40.152, 40.184, 40.105, 40.215, 40.143, 40.286, 40.187, 40.288, 40.239, 40.327, 40.355, 40.344, 40.352, 40.406, 40.453, 40.507, 40.48, 40.533, 40.618, 40.603, 40.565, 40.684, 40.666, 40.755, 40.736, 40.717, 40.762, 40.807, 40.871, 40.838, 40.874, 40.901, 40.956, 40.968, 40.967, 40.983, 40.995, 41.089, 41.069, 41.024, 41.113, 41.092, 41.105, 41.139, 41.122, 41.161, 41.135, 41.117, 41.135, 41.14, 41.129, 41.175, 41.177, 41.163, 41.219, 41.198, 41.236, 41.225, 41.253, 41.219, 41.206, 41.194, 41.117, 41.071, 41.121, 41.056, 41.059, 41.044, 41.021, 41.035, 41.035, 41.052, 40.979, 40.958, 41.028, 41.017]}, "4": {"dchg_voltage": [4.1919, 4.1563, 4.144, 4.133, 4.1225, 4.1128, 4.1032, 4.094, 4.0853, 4.0767, 4.0682, 4.0603, 4.0523, 4.044, 4.0356, 4.0277, 4.0195, 4.0106, 4.0011, 3.9914, 3.9818, 3.9722, 3.9629, 3.9541, 3.9458, 3.9378, 3.9302, 3.9229, 3.916, 3.9093, 3.9024, 3.8961, 3.89, 3.8838, 3.8778, 3.8723, 3.8665, 3.861, 3.856, 3.8508, 3.8456, 3.8407, 3.8359, 3.831, 3.8262, 3.8216, 3.8172, 3.8129, 3.8083, 3.8042, 3.7999, 3.7959, 3.7916, 3.7879, 3.7837, 3.78, 3.7762, 3.7725, 3.7689, 3.7654, 3.7618, 3.7588, 3.7551, 3.7521, 3.749, 3.7459, 3.7432, 3.7406, 3.7378, 3.7354, 3.7332, 3.7312, 3.7289, 3.7268, 3.7244, 3.7225, 3.7202, 3.7173, 3.7148, 3.712, 3.709, 3.7061, 3.7032, 3.6998, 3.6965, 3.6931, 3.6895, 3.6851, 3.6804, 3.6752, 3.6695, 3.6628, 3.6556, 3.6477, 3.6392, 3.6301, 3.6205, 3.6108, 3.601, 3.5909, 3.5809, 3.5707, 3.5606, 3.5506, 3.5407, 3.5306, 3.5208, 3.5114, 3.502, 3.493, 3.4839, 3.4748, 3.4651, 3.4552, 3.4441, 3.4312, 3.4157, 3.3967, 3.3734, 3.3455, 3.3131, 3.2752, 3.2313, 3.1798, 3.1172, 3.0379, 2.9261, 2.6999], "dchg_current": [-0.704803, -0.74139, -0.741375, -0.741425, -0.741455, -0.741455, -0.741456, -0.741452, -0.741471, -0.741461, -0.741466, -0.741454, -0.741455, -0.741451, -0.741448, -0.741442, -0.741449, -0.741445, -0.741447, -0.741454, -0.741447, -0.741448, -0.741449, -0.74145, -0.741447, -0.741448, -0.741446, -0.741439, -0.741454, -0.741459, -0.741464, -0.741465, -0.741481, -0.741463, -0.741472, -0.741472, -0.741468, -0.741459, -0.741448, -0.741446, -0.741452, -0.741456, -0.741453, -0.741452, -0.741449, -0.741451, -0.741438, -0.741442, -0.741441, -0.74145, -0.741443, -0.741443, -0.741445, -0.741452, -0.741444, -0.741451, -0.741451, -0.741458, -0.741455, -0.74146, -0.741454, -0.741456, -0.741461, -0.741454, -0.741454, -0.741466, -0.741452, -0.741449, -0.741455, -0.741441, -0.741431, -0.741453, -0.741446, -0.741446, -0.741454, -0.74146, -0.741461, -0.741451, -0.741447, -0.741442, -0.741448, -0.741462, -0.741445, -0.741453, -0.741452, -0.741457, -0.741452, -0.741459, -0.741458, -0.741459, -0.741459, -0.741453, -0.741459, -0.741461, -0.741452, -0.741451, -0.74146, -0.741453, -0.741469, -0.741456, -0.741462, -0.741453, -0.741464, -0.741471, -0.741466, -0.741471, -0.741465, -0.741458, -0.741448, -0.74142, -0.741451, -0.741444, -0.74145, -0.741452, -0.741455, -0.741449, -0.741421, -0.741392, -0.741395, -0.741338, -0.741343, -0.741348, -0.741261, -0.741261, -0.741218, -0.741131, -0.741138, -0.741115], "dchg_temperature": [40.817, 40.812, 40.787, 40.842, 40.867, 40.879, 40.908, 40.927, 40.936, 40.965, 40.98, 40.964, 40.948, 40.985, 40.97, 41.017, 41.039, 41.07, 41.037, 41.125, 41.117, 41.074, 41.098, 41.071, 41.02, 40.96, 40.935, 40.897, 40.92, 40.887, 40.894, 40.892, 40.868, 40.848, 40.833, 40.829, 40.791, 40.845, 40.837, 40.849, 40.824, 40.837, 40.816, 40.817, 40.808, 40.778, 40.897, 40.901, 40.888, 40.901, 40.821, 40.894, 40.915, 40.888, 40.886, 40.955, 40.915, 40.917, 40.939, 40.974, 40.979, 40.924, 40.979, 41.047, 41.021, 41.088, 41.09, 41.204, 41.176, 41.202, 41.223, 41.28, 41.316, 41.402, 41.452, 41.503, 41.557, 41.651, 41.677, 41.669, 41.753, 41.854, 41.865, 41.91, 41.964, 42.067, 42.104, 42.124, 42.134, 42.209, 42.194, 42.272, 42.237, 42.252, 42.217, 42.211, 42.201, 42.202, 42.102, 42.113, 42.045, 42.022, 41.939, 41.996, 41.855, 41.878, 41.809, 41.828, 41.748, 41.839, 41.752, 41.689, 41.697, 41.698, 41.629, 41.633, 41.569, 41.616, 41.681, 41.666, 41.731, 41.725, 41.797, 41.824, 41.829, 41.884, 41.947, 42.078], "chg_voltage": [2.7196, 3.0783, 3.1811, 3.2527, 3.3089, 3.3557, 3.3957, 3.4305, 3.461, 3.4878, 3.511, 3.5301, 3.5442, 3.5543, 3.5627, 3.5707, 3.5783, 3.5865, 3.5947, 3.6035, 3.6124, 3.6221, 3.6322, 3.6423, 3.6533, 3.6641, 3.6758, 3.6871, 3.6987, 3.7094, 3.7202, 3.7302, 3.7393, 3.7481, 3.756, 3.7629, 3.7695, 3.7754, 3.7802, 3.7848, 3.7885, 3.7918, 3.7946, 3.7969, 3.7994, 3.8019, 3.8039, 3.8055, 3.8072, 3.8086, 3.81, 3.8113, 3.8124, 3.8138, 3.8149, 3.8165, 3.8175, 3.819, 3.8204, 3.822, 3.8238, 3.8256, 3.8275, 3.8294, 3.8318, 3.8342, 3.8363, 3.8393, 3.8419, 3.8448, 3.8478, 3.8511, 3.8546, 3.8579, 3.8613, 3.8648, 3.8688, 3.8726, 3.8766, 3.8806, 3.885, 3.8892, 3.8935, 3.8981, 3.9029, 3.9076, 3.9124, 3.9175, 3.9226, 3.9278, 3.9335, 3.939, 3.9447, 3.9505, 3.9564, 3.9625, 3.9689, 3.9749, 3.9814, 3.9878, 3.9942, 4.0005, 4.0072, 4.0136, 4.0202, 4.0269, 4.0336, 4.0406, 4.0477, 4.0553, 4.0631, 4.0711, 4.0788, 4.0863, 4.0936, 4.101, 4.1084, 4.1158, 4.1236, 4.1311, 4.139, 4.147, 4.1551, 4.1635, 4.1722, 4.1812, 4.1903, 4.2001], "chg_current": [0.739354, 0.739347, 0.739386, 0.739426, 0.739504, 0.739505, 0.739512, 0.739509, 0.739499, 0.7395, 0.739507, 0.739492, 0.739493, 0.739495, 0.7395, 0.739496, 0.73951, 0.739503, 0.739508, 0.739487, 0.739496, 0.739501, 0.739494, 0.739479, 0.739474, 0.739479, 0.739493, 0.739486, 0.739495, 0.7395, 0.739496, 0.739486, 0.739504, 0.739505, 0.739508, 0.739516, 0.739512, 0.739513, 0.739511, 0.739502, 0.739492, 0.739503, 0.739494, 0.739496, 0.739496, 0.739491, 0.739494, 0.739495, 0.739497, 0.739496, 0.739501, 0.739494, 0.739489, 0.73949, 0.739503, 0.739508, 0.739511, 0.739497, 0.739494, 0.73949, 0.739488, 0.739477, 0.739477, 0.739488, 0.739484, 0.739481, 0.739479, 0.739491, 0.739469, 0.739464, 0.739473, 0.739485, 0.739495, 0.739488, 0.73948, 0.739493, 0.739497, 0.739499, 0.739499, 0.739496, 0.739503, 0.739494, 0.739501, 0.739507, 0.739497, 0.739485, 0.739487, 0.739485, 0.739486, 0.739493, 0.739475, 0.739485, 0.739486, 0.73949, 0.739493, 0.7395, 0.739503, 0.739493, 0.739489, 0.739494, 0.739497, 0.739501, 0.73951, 0.739515, 0.739513, 0.739502, 0.7395, 0.739508, 0.739509, 0.739511, 0.739499, 0.739496, 0.739496, 0.739492, 0.739499, 0.739489, 0.739484, 0.739454, 0.739461, 0.739433, 0.739443, 0.739444, 0.73941, 0.739412, 0.739394, 0.739362, 0.739358, 0.739356], "chg_temperature": [41.95, 42.001, 41.91, 41.794, 41.641, 41.537, 41.431, 41.376, 41.285, 41.184, 41.164, 41.095, 41.07, 41.109, 41.054, 41.154, 41.125, 41.129, 41.124, 41.172, 41.159, 41.159, 41.157, 41.152, 41.191, 41.131, 41.177, 41.148, 41.105, 41.101, 41.1, 41.098, 41.046, 41.046, 40.955, 40.921, 40.871, 40.809, 40.774, 40.677, 40.621, 40.546, 40.451, 40.422, 40.365, 40.307, 40.328, 40.225, 40.174, 40.184, 40.157, 40.179, 40.115, 40.169, 40.163, 40.142, 40.206, 40.233, 40.193, 40.204, 40.268, 40.331, 40.294, 40.334, 40.409, 40.399, 40.422, 40.457, 40.495, 40.579, 40.527, 40.576, 40.641, 40.652, 40.701, 40.686, 40.781, 40.789, 40.817, 40.832, 40.937, 40.892, 40.904, 40.92, 40.915, 41.041, 41.0, 41.052, 41.031, 41.061, 41.102, 41.109, 41.132, 41.161, 41.157, 41.151, 41.215, 41.195, 41.229, 41.266, 41.259, 41.297, 41.303, 41.263, 41.306, 41.275, 41.326, 41.351, 41.333, 41.373, 41.362, 41.34, 41.395, 41.291, 41.266, 41.188, 41.185, 41.199, 41.171, 41.167, 41.14, 41.144, 41.182, 41.126, 41.142, 41.132, 41.079, 41.167]}, "5": {"dchg_voltage": [4.1928, 4.1567, 4.1443, 4.1334, 4.1231, 4.1131, 4.1038, 4.0945, 4.0857, 4.077, 4.0688, 4.0606, 4.0526, 4.0444, 4.0359, 4.0282, 4.0195, 4.0108, 4.0011, 3.9917, 3.9821, 3.9725, 3.9633, 3.9546, 3.9462, 3.9386, 3.931, 3.9237, 3.9167, 3.9101, 3.9035, 3.897, 3.8909, 3.8848, 3.879, 3.8734, 3.8678, 3.8622, 3.857, 3.8518, 3.8467, 3.8417, 3.837, 3.8322, 3.8275, 3.8227, 3.8184, 3.8139, 3.8095, 3.8053, 3.8011, 3.7969, 3.7929, 3.7888, 3.7849, 3.781, 3.7771, 3.7736, 3.77, 3.7664, 3.7628, 3.7595, 3.756, 3.753, 3.7496, 3.7467, 3.7438, 3.7409, 3.7384, 3.7357, 3.7334, 3.7311, 3.7289, 3.7268, 3.7243, 3.7221, 3.7199, 3.717, 3.7145, 3.7118, 3.709, 3.7059, 3.7031, 3.7, 3.6968, 3.6934, 3.6898, 3.6856, 3.6814, 3.6763, 3.6709, 3.6645, 3.6575, 3.6498, 3.6416, 3.6329, 3.6237, 3.6141, 3.6043, 3.5944, 3.5841, 3.5741, 3.5638, 3.5536, 3.5438, 3.5339, 3.524, 3.5144, 3.5051, 3.4956, 3.4864, 3.477, 3.4674, 3.4572, 3.4457, 3.4327, 3.4171, 3.398, 3.3749, 3.3471, 3.3149, 3.2771, 3.2335, 3.1823, 3.1201, 3.0409, 2.9291, 2.7002], "dchg_current": [-0.704987, -0.741591, -0.74157, -0.741577, -0.741565, -0.741569, -0.741574, -0.741581, -0.741568, -0.741564, -0.741572, -0.741571, -0.741566, -0.741568, -0.741576, -0.741565, -0.741561, -0.74155, -0.741565, -0.741565, -0.741563, -0.741571, -0.74157, -0.741553, -0.741537, -0.741556, -0.741554, -0.741559, -0.741548, -0.741554, -0.741556, -0.741561, -0.741584, -0.741567, -0.741564, -0.741573, -0.741568, -0.741569, -0.741559, -0.741563, -0.741559, -0.741549, -0.741546, -0.741551, -0.741558, -0.741547, -0.741561, -0.741548, -0.741553, -0.741557, -0.741558, -0.741559, -0.741561, -0.741561, -0.74157, -0.741562, -0.741558, -0.741565, -0.741563, -0.741564, -0.741563, -0.741563, -0.741558, -0.741557, -0.741563, -0.741571, -0.741558, -0.741577, -0.741559, -0.741549, -0.74156, -0.741549, -0.741555, -0.741567, -0.741566, -0.741569, -0.741562, -0.741556, -0.741558, -0.741554, -0.741563, -0.741475, -0.741473, -0.741465, -0.741455, -0.741451, -0.741386, -0.741387, -0.741378, -0.741354, -0.741373, -0.741382, -0.741375, -0.741374, -0.74137, -0.741262, -0.741275, -0.741279, -0.741266, -0.741279, -0.74129, -0.741294, -0.741223, -0.741227, -0.741229, -0.741227, -0.741212, -0.741214, -0.741222, -0.741214, -0.741222, -0.741217, -0.741218, -0.741229, -0.74107, -0.741075, -0.74108, -0.741082, -0.741089, -0.741087, -0.741083, -0.741079, -0.741086, -0.741022, -0.741035, -0.741018, -0.741037, -0.741015], "dchg_temperature": [40.817, 40.81, 40.843, 40.837, 40.848, 40.917, 40.911, 40.934, 40.979, 40.929, 40.969, 40.958, 41.041, 41.026, 40.946, 41.048, 41.017, 41.001, 41.107, 41.056, 41.092, 41.051, 41.022, 41.029, 40.991, 40.95, 40.967, 40.95, 40.932, 40.905, 40.914, 40.929, 40.883, 40.921, 40.892, 40.825, 40.854, 40.859, 40.866, 40.879, 40.852, 40.936, 40.862, 40.868, 40.877, 40.879, 40.817, 40.927, 40.929, 40.933, 40.981, 40.914, 40.93, 41.028, 41.033, 40.986, 41.02, 41.034, 41.055, 41.074, 41.073, 41.181, 41.141, 41.225, 41.187, 41.199, 41.191, 41.316, 41.287, 41.339, 41.359, 41.378, 41.514, 41.443, 41.54, 41.595, 41.636, 41.756, 41.735, 41.766, 41.854, 41.902, 41.876, 41.975, 42.021, 42.093, 42.173, 42.127, 42.164, 42.197, 42.286, 42.253, 42.265, 42.198, 42.213, 42.205, 42.117, 42.144, 42.056, 42.074, 41.986, 42.038, 41.941, 41.953, 41.869, 41.781, 41.791, 41.77, 41.714, 41.7, 41.607, 41.668, 41.639, 41.603, 41.618, 41.591, 41.556, 41.571, 41.601, 41.608, 41.605, 41.681, 41.724, 41.757, 41.819, 41.804, 41.879, 41.916], "chg_voltage": [2.7198, 3.0812, 3.1846, 3.2565, 3.3126, 3.359, 3.3987, 3.4333, 3.4634, 3.4899, 3.5131, 3.5322, 3.5465, 3.5568, 3.5653, 3.5735, 3.5814, 3.5896, 3.5981, 3.6068, 3.6161, 3.6257, 3.6357, 3.6462, 3.6567, 3.6681, 3.6794, 3.6907, 3.7019, 3.7125, 3.7231, 3.7329, 3.7417, 3.7499, 3.7575, 3.7643, 3.7706, 3.7762, 3.7808, 3.7851, 3.7885, 3.7918, 3.7946, 3.7971, 3.7995, 3.8018, 3.8038, 3.8057, 3.8074, 3.809, 3.8104, 3.8117, 3.8131, 3.8142, 3.8157, 3.8169, 3.8182, 3.8196, 3.8209, 3.8228, 3.8245, 3.8264, 3.8282, 3.8301, 3.8325, 3.835, 3.8373, 3.84, 3.8426, 3.8456, 3.8488, 3.8519, 3.8553, 3.8588, 3.862, 3.8657, 3.8693, 3.8736, 3.8773, 3.8816, 3.8857, 3.8902, 3.8945, 3.8989, 3.9035, 3.9082, 3.9131, 3.9181, 3.9233, 3.9286, 3.9341, 3.9396, 3.9455, 3.9511, 3.957, 3.9633, 3.9694, 3.9757, 3.9821, 3.9887, 3.9949, 4.0015, 4.0082, 4.0146, 4.0211, 4.0279, 4.0345, 4.0413, 4.0487, 4.0561, 4.064, 4.0718, 4.0794, 4.0868, 4.0942, 4.1017, 4.1091, 4.1165, 4.124, 4.1315, 4.1395, 4.1473, 4.1553, 4.1639, 4.1723, 4.1815, 4.1903, 4.2], "chg_current": [0.73945, 0.739435, 0.739445, 0.739458, 0.739468, 0.739469, 0.739465, 0.739463, 0.73946, 0.739455, 0.739462, 0.739464, 0.739465, 0.739458, 0.739473, 0.739474, 0.739468, 0.739449, 0.739466, 0.73946, 0.739448, 0.739453, 0.739461, 0.739474, 0.739456, 0.739457, 0.739447, 0.739442, 0.739456, 0.739454, 0.739453, 0.739453, 0.739453, 0.739454, 0.739458, 0.739462, 0.739466, 0.739466, 0.739451, 0.739463, 0.73946, 0.739466, 0.739475, 0.73949, 0.739482, 0.739476, 0.739486, 0.739458, 0.739468, 0.739465, 0.739461, 0.73946, 0.739476, 0.739473, 0.739466, 0.739471, 0.739468, 0.739477, 0.739487, 0.739481, 0.739473, 0.739483, 0.739489, 0.739475, 0.739464, 0.739456, 0.739456, 0.739456, 0.739453, 0.739448, 0.73945, 0.739453, 0.739455, 0.739453, 0.739445, 0.739455, 0.739459, 0.73945, 0.739454, 0.739455, 0.739433, 0.73942, 0.739417, 0.739426, 0.739396, 0.739391, 0.73939, 0.739391, 0.739396, 0.739393, 0.73939, 0.739385, 0.73938, 0.739381, 0.739353, 0.739338, 0.73933, 0.739347, 0.739333, 0.739338, 0.739347, 0.739315, 0.739296, 0.739299, 0.739293, 0.739306, 0.739309, 0.739295, 0.739309, 0.73931, 0.739307, 0.7393, 0.739299, 0.739313, 0.739271, 0.739238, 0.739253, 0.73925, 0.739241, 0.73924, 0.739238, 0.739247, 0.739244, 0.739214, 0.739223, 0.739226, 0.739228, 0.739228], "chg_temperature": [41.793, 41.867, 41.703, 41.66, 41.523, 41.381, 41.364, 41.241, 41.189, 41.058, 41.025, 41.002, 41.004, 40.941, 40.975, 40.966, 40.995, 40.979, 41.056, 41.072, 41.041, 41.005, 41.069, 41.082, 41.033, 41.022, 41.003, 40.987, 40.985, 40.98, 40.946, 40.977, 40.877, 40.914, 40.818, 40.843, 40.748, 40.706, 40.71, 40.552, 40.542, 40.501, 40.441, 40.407, 40.325, 40.291, 40.201, 40.229, 40.155, 40.236, 40.157, 40.154, 40.166, 40.152, 40.217, 40.229, 40.265, 40.263, 40.219, 40.307, 40.352, 40.392, 40.386, 40.401, 40.473, 40.486, 40.53, 40.552, 40.58, 40.653, 40.62, 40.712, 40.741, 40.725, 40.762, 40.813, 40.807, 40.874, 40.899, 40.952, 40.947, 40.954, 41.0, 40.992, 41.038, 41.048, 41.061, 41.123, 41.085, 41.129, 41.169, 41.172, 41.223, 41.219, 41.167, 41.218, 41.242, 41.23, 41.205, 41.271, 41.254, 41.249, 41.266, 41.265, 41.266, 41.26, 41.254, 41.285, 41.331, 41.341, 41.305, 41.334, 41.24, 41.26, 41.221, 41.169, 41.149, 41.131, 41.127, 41.149, 41.198, 41.047, 41.126, 41.067, 41.091, 41.098, 41.086, 41.054]}, "6": {"dchg_voltage": [4.1926, 4.1566, 4.1443, 4.1333, 4.1228, 4.1131, 4.1035, 4.0945, 4.0856, 4.0773, 4.0688, 4.0606, 4.0524, 4.0444, 4.0359, 4.0278, 4.0192, 4.0104, 4.001, 3.9913, 3.9817, 3.9722, 3.9632, 3.9546, 3.9463, 3.9387, 3.9312, 3.9241, 3.9171, 3.9103, 3.9039, 3.8976, 3.8913, 3.8853, 3.8795,
