Repository: hamidabdolii/SOH-Predictor

VL Coin-Cell SOH Predictor
A small, fully client-side web app that predicts battery State of Health
(SOH) for Panasonic VL-series coin cells, using an LSTM trained on real
cycling data collected on a Neware tester.
Live demo: deploy `web/` to GitHub Pages (see below) — no server needed,
everything runs in the browser.
What's in this repo
```
vl-soh-app/
├── data/
│   ├── raw/            # Neware xlsx exports (gitignored — not published)
│   └── processed/      # per-cell .npz caches (SOH labels + features + curves)
├── src/
│   ├── data/
│   │   ├── parse_neware.py      # xlsx -> cleaned DataFrame
│   │   ├── soh_features.py      # SOH labeling + feature extraction
│   │   ├── build_npz.py         # xlsx -> standardized .npz cache
│   │   └── export_web_json.py   # npz -> compact JSON for the web app
│   └── models/
│       ├── dataset.py           # sliding-window sample construction
│       ├── lstm_soh.py          # residual LSTM architecture
│       ├── train.py             # LOCO cross-validated training + RF baseline
│       └── export_onnx.py       # PyTorch -> ONNX for browser inference
├── models/              # trained soh_lstm.pt + loco_results.json
└── web/                 # the static app — deploy this folder as-is
    ├── index.html
    ├── app.js
    ├── styles.css
    ├── vendor/           # vendored Chart.js + onnxruntime-web (no CDN dependency)
    ├── model/            # soh_lstm.onnx + metadata (normalization stats etc.)
    └── data/             # per-cell JSON + catalog.json
```
Data
Six Panasonic VL coin cells (VL1220 / VL2020 form factors), cycled at
0.1C/0.2C, at room temperature and 40°C:
Cell	Status
VL1220-0.2C-RT	✅ processed
VL1220-0.2C-40	✅ processed
VL2020-0.2C-RT	✅ processed
VL2020-0.2C-40	✅ processed
VL1220-0.1C-RT	⏳ not yet processed — source xlsx exceeded the data-transfer size limit during retrieval
VL2020-0.1C-RT	⏳ not yet processed — same reason
The two 0.1C-RT files are larger (slower C-rate → longer test → more rows)
and need to be added directly (e.g. dropped into `data/raw/`) — then re-run
the pipeline below to include them in training.
Each Neware export has columns: `Battery type, DataPoint, Cycle Index, Step Index, Step Type, Elapsed Time(s), Temperature, Time, Total Time, Current(A), Voltage(V), Capacity(Ah), SOC/DOD(%)`, sampled roughly every
30 seconds across 100 full charge/discharge cycles per cell.
SOH definition
These coin cells show a real capacity increase during the first several
cycles (formation/break-in) before fade begins — using cycle 1 as the SOH
reference (common for larger-format cells) would understate early SOH. So:
```
C_ref      = max discharge capacity in the first 10 cycles (post-formation peak)
SOH(cycle) = discharge_capacity(cycle) / C_ref × 100
```
An 80%-SOH "end of life" point is also computed (first cycle where SOH drops
to and stays below 80%). These coin cells fade fast — all four processed
cells hit 80% SOH within 15–23 cycles, faster at 40°C than at room
temperature.
Pipeline (regenerating everything from raw xlsx)
```bash
pip install -r requirements.txt

cd src/data
python build_npz.py ../../data/raw/*.xlsx --out-dir ../../data/processed
python export_web_json.py --npz-dir ../../data/processed --out-dir ../../web/data

cd ../models
python train.py --npz-dir ../../data/processed --out-dir ../../models
python export_onnx.py
```
Model
A small residual LSTM (16 hidden units) predicts next-cycle SOH from a
10-cycle window of per-cycle summary features (SOH, coulombic efficiency,
step durations, temperature, voltage stats), conditioned on static cell
metadata (C-rate, temperature, form factor). The output is `last_observed_SOH
learned_correction` rather than an absolute value — with only a handful of
training cells, a model predicting SOH from scratch overfits badly to the
training cells' specific trajectories; predicting the correction to the
last known value is a much smaller, more transferable quantity, and is what
made the model actually beat a naive persistence baseline (see below).
Validation: leave-one-cell-out (LOCO)
With so few cells, a random train/test split on sliding windows would leak
information between overlapping windows of the same cell. Every reported
number below holds out one entire cell — the model never sees any cycle
from it during training or model selection — then evaluates on that cell.
Method	Mean MAE (SOH %)	Mean RMSE
Naive persistence (predict SOH unchanged)	1.11	1.74
Random Forest (flattened window + static features)	2.12	2.93
Residual LSTM	0.77	1.30
The LSTM beats both baselines on every held-out cell. See
`models/loco_results.json` for the full per-cell breakdown.
Web app
Fully static, no backend: `web/` can be served as-is (GitHub Pages, Netlify,
or `python -m http.server` locally). All JS/WASM dependencies are vendored
in `web/vendor/` — no CDN calls, no external network requests, all
inference and data stay on-device.
Chart.js 4.4.4 for plotting SOH curves and cycle-detail voltage traces.

File: web/data/OXFORD_1_1.json (part 1 of 14)
{"cell_id": "OXFORD_1_1", "form_factor": "OXFORD", "c_rate": "0.5C", "temp_condition": "40", "c_ref_ah": 0.74, "eol_cycle_80pct": 54, "cycles": [1, 2, 3, 4, 5, 6, 7, 8, 9, 10, 11, 12, 13, 14, 15, 16, 17, 18, 19, 20, 21, 22, 23, 24, 25, 26, 27, 28, 29, 30, 31, 32, 33, 34, 35, 36, 37, 38, 39, 40, 41, 42, 43, 44, 45, 46, 47, 48, 49, 50, 51, 52, 53, 54, 55, 56, 57, 58, 59, 60, 61, 62, 63, 64, 65, 66, 67, 68, 69, 70, 71, 72, 73, 74, 75, 76, 77, 78], "soh_pct": [99.88, 98.675, 98.074, 97.682, 97.077, 96.619, 96.165, 95.883, 95.385, 94.939, 94.516, 94.092, 93.685, 93.293, 92.922, 92.139, 91.336, 90.911, 90.504, 90.192, 89.723, 89.384, 88.95, 88.689, 88.214, 88.01, 87.682, 87.165, 87.05, 86.769, 86.321, 86.192, 85.433, 85.371, 85.07, 84.526, 84.494, 84.264, 83.848, 83.719, 83.461, 83.206, 82.803, 82.75, 82.281, 81.66, 81.514, 81.057, 81.062, 80.832, 80.308, 80.333, 80.116, 79.787, 79.655, 79.475, 79.13, 79.155, 78.939, 78.551, 78.602, 78.383, 78.059, 78.053, 77.894, 77.446, 77.446, 77.699, 77.302, 77.086, 76.793, 76.729, 76.588, 76.247, 76.259, 76.087, 75.678, 75.763], "discharge_capacity_ah": [0.73911092, 0.73019295, 0.72574674, 0.7228432, 0.7183669, 0.7149787, 0.71162041, 0.70953212, 0.70584801, 0.70254498, 0.69941565, 0.69628359, 0.69326729, 0.69036879, 0.68761924, 0.68182632, 0.67588713, 0.67274329, 0.6697318, 0.66741848, 0.66395262, 0.66143961, 0.65823245, 0.65630197, 0.65278105, 0.65127427, 0.6488501, 0.64502184, 0.64416898, 0.64208916, 0.63877292, 0.63781924, 0.63220302, 0.6317445, 0.62952028, 0.62549082, 0.62525831, 0.62355316, 0.62047745, 0.61951866, 0.61760783, 0.61572619, 0.61274444, 0.61234961, 0.60887684, 0.60428694, 0.60320698, 0.5998239, 0.59986215, 0.5981587, 0.59428015, 0.59446757, 0.59285735, 0.59042537, 0.58944711, 0.58811731, 0.58556037, 0.58574638, 0.58415183, 0.58127576, 0.58165478, 0.58003344, 0.57763388, 0.57758939, 0.57641677, 0.57309798, 0.57309798, 0.57497147, 0.57203756, 0.57043658, 0.56826786, 0.56779291, 0.56675323, 0.56422657, 0.5643177, 0.56304645, 0.5600136, 0.56064958], "discharge_capacity_mah": [739.11092, 730.19295, 725.74674, 722.8432, 718.3669, 714.9787, 711.62041, 709.53212, 705.84801, 702.54498, 699.41565, 696.28359, 693.26729, 690.36879, 687.61924, 681.82632, 675.88713, 672.74329, 669.7318, 667.41848, 663.95262, 661.43961, 658.23245, 656.30197, 652.78105, 651.27427, 648.8501, 645.02184, 644.16898, 642.08916, 638.77292, 637.81924, 632.20302, 631.7445, 629.52028, 625.49082, 625.25831, 623.55316, 620.47745, 619.51866, 617.60783, 615.72619, 612.74444, 612.34961, 608.87684, 604.28694, 603.20698, 599.8239, 599.86215, 598.1587, 594.28015, 594.46757, 592.85735, 590.42537, 589.44711, 588.11731, 585.56037, 585.74638, 584.15183, 581.27576, 581.65478, 580.03344, 577.63388, 577.58939, 576.41677, 573.09798, 573.09798, 574.97147, 572.03756, 570.43658, 568.26786, 567.79291, 566.75323, 564.22657, 564.3177, 563.04645, 560.0136, 560.64958], "charge_capacity_mah": [739.11092, 730.19295, 725.74674, 722.8432, 718.3669, 714.9787, 711.62041, 709.53212, 705.84801, 702.54498, 699.41565, 696.28359, 693.26729, 690.36879, 687.61924, 681.82632, 675.88713, 672.74329, 669.7318, 667.41848, 663.95262, 661.43961, 658.23245, 656.30197, 652.78105, 651.27427, 648.8501, 645.02184, 644.16898, 642.08916, 638.77292, 637.81924, 632.20302, 631.7445, 629.52028, 625.49082, 625.25831, 623.55316, 620.47745, 619.51866, 617.60783, 615.72619, 612.74444, 612.34961, 608.87684, 604.28694, 603.20698, 599.8239, 599.86215, 598.1587, 594.28015, 594.46757, 592.85735, 590.42537, 589.44711, 588.11731, 585.56037, 585.74638, 584.15183, 581.27576, 581.65478, 580.03344, 577.63388, 577.58939, 576.41677, 573.09798, 573.09798, 574.97147, 572.03756, 570.43658, 568.26786, 567.79291, 566.75323, 564.22657, 564.3177, 563.04645, 560.0136, 560.64958], "coulombic_efficiency": [1.0207, 1.0219, 1.0224, 1.0224, 1.023, 1.0231, 1.0232, 1.0258, 1.0265, 1.0267, 1.027, 1.0272, 1.0275, 1.028, 1.0283, 1.0284, 1.0296, 1.0298, 1.0302, 1.0314, 1.0309, 1.0322, 1.0315, 1.0329, 1.0322, 1.0338, 1.0343, 1.0335, 1.0349, 1.0357, 1.0348, 1.0365, 1.0341, 1.0361, 1.0402, 1.0353, 1.0371, 1.0377, 1.0371, 1.0382, 1.0396, 1.0402, 1.0397, 1.0413, 1.0421, 1.0426, 1.0442, 1.0422, 1.0437, 1.0443, 1.0445, 1.0454, 1.046, 1.0454, 1.0469, 1.0473, 1.0475, 1.0479, 1.0483, 1.0492, 1.0491, 1.0497, 1.0484, 1.0493, 1.0497, 1.0512, 1.0512, 1.0546, 1.0522, 1.0526, 1.053, 1.0539, 1.0543, 1.0552, 1.0553, 1.0558, 1.0577, 1.0566], "mean_temperature_c": [40.24, 40.16, 40.16, 40.17, 40.15, 40.18, 40.15, 40.21, 40.22, 40.22, 40.19, 40.26, 40.22, 40.22, 40.21, 0.52, 40.27, 40.22, 40.14, 40.2, 40.22, 40.26, 40.3, 40.32, 40.35, 40.31, 40.35, 40.28, 40.4, 40.34, 40.34, 40.3, 40.12, 40.17, 39.8, 40.27, 40.29, 40.34, 40.32, 40.33, 40.3, 40.3, 40.29, 40.25, 40.29, 40.24, 40.21, 40.52, 40.53, 40.53, 40.59, 40.58, 40.6, 40.62, 40.59, 40.6, 40.64, 40.62, 40.6, 40.67, 40.65, 40.66, 40.6, 40.61, 40.64, 40.59, 40.59, 40.64, 40.65, 40.64, 40.65, 40.63, 40.64, 40.63, 40.62, 40.6, 40.67, 40.58], "dchg_duration_s": [3606.3, 3563.5, 3542.1, 3528.1, 3505.9, 3489.7, 3473.9, 3453.6, 3435.6, 3419.7, 3404.7, 3389.4, 3374.8, 3360.7, 3347.3, 3318.8, 3289.7, 3274.8, 3260.3, 3248.8, 3232.1, 3219.6, 3204.2, 3194.5, 3177.5, 3170.1, 3158.3, 3139.9, 3135.5, 3125.5, 3109.4, 3104.9, 3077.9, 3075.5, 3064.7, 3045.0, 3043.8, 3035.4, 3020.4, 3016.0, 3006.6, 2997.4, 2982.9, 2981.1, 2964.1, 2942.1, 2936.7, 2920.5, 2920.5, 2912.4, 2893.3, 2894.3, 2886.5, 2874.5, 2869.9, 2863.4, 2851.1, 2851.9, 2844.3, 2830.0, 2832.1, 2824.3, 2812.7, 2812.4, 2806.7, 2790.5, 2790.5, 2799.7, 2785.3, 2777.6, 2767.0, 2764.7, 2759.6, 2747.2, 2747.8, 2741.7, 2726.6, 2730.1], "cc_chg_duration_s": [3508.7, 3462.3, 3439.9, 3425.3, 3402.4, 3386.2, 3369.9, 3362.7, 3343.0, 3326.7, 3311.2, 3295.6, 3280.5, 3265.0, 3251.0, 3222.9, 3191.4, 3175.6, 3160.2, 3145.8, 3130.7, 3115.1, 3101.9, 3088.7, 3073.9, 3062.3, 3049.5, 3033.7, 3025.7, 3013.6, 3000.5, 2991.1, 2971.3, 2963.6, 2941.6, 2936.4, 2930.4, 2920.9, 2908.0, 2900.2, 2887.7, 2877.2, 2864.7, 2858.5, 2839.9, 2817.0, 2808.0, 2797.2, 2793.8, 2784.4, 2765.6, 2764.1, 2755.1, 2745.2, 2736.8, 2729.5, 2717.0, 2717.1, 2708.5, 2692.9, 2694.8, 2685.8, 2677.6, 2675.3, 2668.8, 2649.5, 2649.5, 2649.7, 2642.3, 2633.8, 2622.8, 2618.5, 2612.7, 2598.7, 2598.9, 2591.8, 2573.1, 2578.7], "cv_chg_duration_s": [0.0, 0.0, 0.0, 0.0, 0.0, 0.0, 0.0, 0.0, 0.0, 0.0, 0.0, 0.0, 0.0, 0.0, 0.0, 0.0, 0.0, 0.0, 0.0, 0.0, 0.0, 0.0, 0.0, 0.0, 0.0, 0.0, 0.0, 0.0, 0.0, 0.0, 0.0, 0.0, 0.0, 0.0, 0.0, 0.0, 0.0, 0.0, 0.0, 0.0, 0.0, 0.0, 0.0, 0.0, 0.0, 0.0, 0.0, 0.0, 0.0, 0.0, 0.0, 0.0, 0.0, 0.0, 0.0, 0.0, 0.0, 0.0, 0.0, 0.0, 0.0, 0.0, 0.0, 0.0, 0.0, 0.0, 0.0, 0.0, 0.0, 0.0, 0.0, 0.0, 0.0, 0.0, 0.0, 0.0, 0.0, 0.0], "max_temperature_c": [41.3, 41.12, 41.24, 41.12, 41.12, 41.12, 41.09, 41.17, 41.17, 41.21, 41.17, 41.26, 41.21, 41.19, 41.2, 0.52, 41.31, 41.26, 41.17, 41.21, 41.25, 41.3, 41.36, 41.34, 41.41, 41.31, 41.37, 41.32, 41.42, 41.41, 41.37, 41.3, 41.16, 41.19, 41.82, 41.35, 41.34, 41.4, 41.35, 41.34, 41.31, 41.31, 41.3, 41.24, 41.27, 41.24, 41.2, 41.52, 41.5, 41.49, 41.61, 41.52, 41.6, 41.6, 41.57, 41.56, 41.62, 41.57, 41.54, 41.65, 41.61, 41.59, 41.59, 41.59, 41.59, 41.56, 41.56, 41.57, 41.57, 41.59, 41.62, 41.5, 41.5, 41.5, 41.49, 41.49, 41.61, 41.45], "min_dchg_voltage_v": [2.6998, 2.6999, 2.7, 2.7, 2.7002, 2.6998, 2.7, 2.7002, 2.7002, 2.7001, 2.6999, 2.6998, 2.6999, 2.7, 2.7, 2.7001, 2.7, 2.7002, 2.7002, 2.7, 2.7002, 2.7001, 2.7, 2.7001, 2.7001, 2.7, 2.6999, 2.7, 2.7, 2.7, 2.7, 2.7, 2.7001, 2.7001, 2.7001, 2.7, 2.7, 2.6999, 2.7, 2.6999, 2.7, 2.7002, 2.7001, 2.7002, 2.7, 2.7, 2.6998, 2.7001, 2.7002, 2.7001, 2.7, 2.7001, 2.7, 2.6997, 2.6998, 2.6999, 2.7, 2.7002, 2.6998, 2.6998, 2.6999, 2.6999, 2.6999, 2.7, 2.7002, 2.7001, 2.7001, 2.6999, 2.7001, 2.7001, 2.6998, 2.7002, 2.6998, 2.7001, 2.7, 2.7001, 2.7002, 2.7], "max_chg_voltage_v": [4.2, 4.2, 4.1999, 4.1998, 4.1999, 4.2001, 4.1999, 4.1999, 4.2, 4.2, 4.2, 4.1998, 4.2, 4.1998, 4.1999, 4.2, 4.1998, 4.2001, 4.1999, 4.1998, 4.1999, 4.2001, 4.2, 4.2, 4.2, 4.2, 4.1999, 4.2002, 4.1998, 4.1999, 4.1998, 4.1999, 4.1999, 4.1999, 4.1999, 4.2001, 4.1997, 4.2001, 4.2, 4.2, 4.1999, 4.2, 4.1999, 4.1998, 4.2001, 4.1999, 4.2001, 4.2001, 4.1997, 4.1999, 4.2, 4.2001, 4.2001, 4.2001, 4.1997, 4.1999, 4.1999, 4.2, 4.1999, 4.2, 4.2, 4.1998, 4.2, 4.1999, 4.2001, 4.1999, 4.1999, 4.1999, 4.1997, 4.2001, 4.1999, 4.1999, 4.2, 4.1998, 4.1998, 4.1998, 4.2001, 4.1999], "cv_chg_end_current_a": [0.742602, 0.742723, 0.742826, 0.743145, 0.742766, 0.742794, 0.742888, 0.740528, 0.740535, 0.740453, 0.740443, 0.740453, 0.740444, 0.740604, 0.740455, 0.74053, 0.740492, 0.740566, 0.740608, 0.740547, 0.740573, 0.740515, 0.740595, 0.740564, 0.740593, 0.740562, 0.740582, 0.740604, 0.740583, 0.740596, 0.740606, 0.74067, 0.74068, 0.740666, 0.740667, 0.740643, 0.740622, 0.740634, 0.740625, 0.74071, 0.740627, 0.74061, 0.740622, 0.740639, 0.740635, 0.740682, 0.740635, 0.740717, 0.740639, 0.740633, 0.740633, 0.740595, 0.740605, 0.74065, 0.740619, 0.740627, 0.74072, 0.74059, 0.740662, 0.740674, 0.740684, 0.740683, 0.740817, 0.740764, 0.740737, 0.740794, 0.740794, 0.740763, 0.740764, 0.740747, 0.740741, 0.740738, 0.740758, 0.740771, 0.740754, 0.740758, 0.740748, 0.740769], "curves": {"1": {"dchg_voltage": [4.1912, 4.1553, 4.143, 4.1317, 4.1215, 4.1118, 4.102, 4.0928, 4.084, 4.0753, 4.0676, 4.0592, 4.0512, 4.0431, 4.0351, 4.0275, 4.0194, 4.0107, 4.0021, 3.9926, 3.9833, 3.974, 3.9649, 3.9559, 3.9469, 3.938, 3.9297, 3.9217, 3.9141, 3.9071, 3.9001, 3.8937, 3.8873, 3.8812, 3.8752, 3.8695, 3.8636, 3.8582, 3.8528, 3.8475, 3.8426, 3.8374, 3.8324, 3.8276, 3.8231, 3.8183, 3.8137, 3.8093, 3.805, 3.8006, 3.7964, 3.7921, 3.7882, 3.7843, 3.7804, 3.7767, 3.7729, 3.7692, 3.7659, 3.7625, 3.7591, 3.756, 3.7529, 3.7498, 3.747, 3.7445, 3.742, 3.7398, 3.7377, 3.7359, 3.7341, 3.7323, 3.7305, 3.7287, 3.7267, 3.7247, 3.7222, 3.7201, 3.7176, 3.7146, 3.7119, 3.7088, 3.7055, 3.7021, 3.698, 3.6939, 3.6893, 3.6842, 3.6786, 3.6724, 3.6653, 3.6578, 3.6498, 3.641, 3.6318, 3.6222, 3.6125, 3.6024, 3.5923, 3.5821, 3.5722, 3.5618, 3.5519, 3.5419, 3.5319, 3.5217, 3.5114, 3.5017, 3.4922, 3.4833, 3.4748, 3.4663, 3.4572, 3.448, 3.4381, 3.4267, 3.4126, 3.3948, 3.3713, 3.3421, 3.3079, 3.2682, 3.223, 3.1697, 3.1061, 3.0263, 2.9149, 2.6998], "dchg_current": [-0.701398, -0.737851, -0.737836, -0.737832, -0.737827, -0.737837, -0.73784, -0.737845, -0.737859, -0.737837, -0.737834, -0.737822, -0.737823, -0.73783, -0.737833, -0.737838, -0.737838, -0.737837, -0.73784, -0.737844, -0.737841, -0.737843, -0.737846, -0.737836, -0.737844, -0.737851, -0.737854, -0.737844, -0.73785, -0.737844, -0.737842, -0.737836, -0.737843, -0.737835, -0.73784, -0.73785, -0.737852, -0.737848, -0.737849, -0.737861, -0.737859, -0.737841, -0.737857, -0.737862, -0.737864, -0.737857, -0.737855, -0.737855, -0.737859, -0.737855, -0.73786, -0.737847, -0.73786, -0.737853, -0.737861, -0.737859, -0.737854, -0.73785, -0.737846, -0.737846, -0.737837, -0.737819, -0.737826, -0.737827, -0.737831, -0.737826, -0.737834, -0.737827, -0.737829, -0.737825, -0.737828, -0.737821, -0.737816, -0.737835, -0.737829, -0.737826, -0.737825, -0.737836, -0.737839, -0.73784, -0.737827, -0.737825, -0.737823, -0.737812, -0.737829, -0.737832, -0.737841, -0.737826, -0.737836, -0.737834, -0.737838, -0.737851, -0.737856, -0.737856, -0.737849, -0.737848, -0.73786, -0.737852, -0.737861, -0.737854, -0.737859, -0.73785, -0.737846, -0.737833, -0.737846, -0.737835, -0.737847, -0.737838, -0.737839, -0.737847, -0.737854, -0.737853, -0.737857, -0.737845, -0.73785, -0.737845, -0.73785, -0.73785, -0.73783, -0.737842, -0.737846, -0.737859, -0.737662, -0.737492, -0.737396, -0.737403, -0.737207, -0.737217], "dchg_temperature": [40.026, 40.039, 40.054, 40.046, 40.113, 40.139, 40.172, 40.148, 40.174, 40.168, 40.177, 40.182, 40.177, 40.244, 40.202, 40.285, 40.268, 40.31, 40.303, 40.364, 40.3, 40.271, 40.228, 40.217, 40.221, 40.104, 40.168, 40.151, 40.111, 40.114, 40.096, 40.087, 40.08, 40.086, 40.084, 40.039, 40.066, 40.039, 40.049, 40.02, 40.016, 39.958, 39.96, 39.966, 40.024, 40.074, 40.045, 40.009, 40.014, 40.045, 40.073, 40.049, 40.094, 40.039, 40.109, 40.059, 40.154, 40.129, 40.151, 40.178, 40.167, 40.189, 40.192, 40.237, 40.241, 40.261, 40.314, 40.329, 40.257, 40.376, 40.404, 40.424, 40.468, 40.623, 40.563, 40.593, 40.689, 40.721, 40.782, 40.809, 40.852, 40.878, 40.906, 40.951, 40.971, 40.992, 41.0, 41.106, 41.087, 41.023, 41.058, 40.995, 41.115, 41.037, 41.0, 40.938, 40.926, 40.964, 40.869, 40.814, 40.825, 40.775, 40.763, 40.758, 40.718, 40.739, 40.762, 40.626, 40.626, 40.638, 40.578, 40.551, 40.51, 40.512, 40.477, 40.485, 40.402, 40.476, 40.57, 40.529, 40.603, 40.685, 40.667, 40.698, 40.802, 40.814, 40.854, 40.938], "chg_voltage": [2.7192, 3.0724, 3.1747, 3.2473, 3.3044, 3.3517, 3.3924, 3.4276, 3.4587, 3.4864, 3.5107, 3.5291, 3.5401, 3.5484, 3.5561, 3.5636, 3.5708, 3.5786, 3.5864, 3.5946, 3.6031, 3.6123, 3.6218, 3.6318, 3.642, 3.6531, 3.6643, 3.6758, 3.6873, 3.6986, 3.71, 3.7212, 3.7315, 3.7414, 3.7508, 3.7593, 3.7671, 3.7742, 3.7804, 3.7859, 3.7907, 3.7946, 3.7978, 3.8003, 3.8029, 3.8048, 3.8063, 3.8077, 3.8088, 3.81, 3.8112, 3.8122, 3.8132, 3.8145, 3.8155, 3.8168, 3.818, 3.8194, 3.8206, 3.8221, 3.8237, 3.8255, 3.8271, 3.8291, 3.831, 3.8331, 3.8357, 3.8378, 3.8407, 3.8433, 3.846, 3.8493, 3.8525, 3.8556, 3.8593, 3.8629, 3.8666, 3.8704, 3.8744, 3.8784, 3.8827, 3.8869, 3.8912, 3.8958, 3.9007, 3.9055, 3.9104, 3.9155, 3.9208, 3.9261, 3.9315, 3.9371, 3.9429, 3.9487, 3.9545, 3.9605, 3.9665, 3.9724, 3.9785, 3.9847, 3.9909, 3.9974, 4.004, 4.0103, 4.0171, 4.0236, 4.0305, 4.0372, 4.0445, 4.052, 4.06, 4.0682, 4.0761, 4.084, 4.0917, 4.0991, 4.1066, 4.1141, 4.1219, 4.1298, 4.1375, 4.1458, 4.1538, 4.1626, 4.1715, 4.1807, 4.1901, 4.2], "chg_current": [0.743001, 0.742984, 0.742977, 0.742972, 0.742974, 0.742982, 0.742995, 0.742993, 0.742974, 0.742977, 0.742991, 0.742995, 0.742988, 0.742999, 0.74299, 0.742989, 0.742975, 0.742986, 0.742989, 0.742984, 0.742985, 0.74297, 0.742969, 0.742977, 0.742983, 0.74297, 0.742976, 0.742991, 0.742977, 0.742996, 0.742984, 0.742986, 0.742985, 0.74298, 0.74299, 0.742987, 0.742977, 0.742974, 0.742977, 0.742978, 0.742995, 0.742973, 0.742989, 0.742986, 0.743005, 0.743001, 0.742997, 0.742996, 0.742985, 0.742982, 0.742989, 0.742987, 0.742983, 0.742983, 0.74297, 0.742981, 0.742971, 0.742983, 0.742972, 0.742967, 0.742975, 0.742987, 0.742982, 0.742992, 0.742984, 0.742989, 0.742986, 0.742997, 0.742987, 0.742992, 0.742987, 0.742992, 0.742988, 0.742991, 0.742982, 0.742996, 0.742997, 0.742986, 0.742983, 0.742991, 0.742989, 0.742967, 0.742981, 0.742982, 0.742993, 0.742989, 0.742997, 0.743001, 0.742982, 0.742977, 0.74299, 0.742981, 0.742975, 0.742986, 0.742991, 0.742998, 0.743008, 0.742988, 0.742985, 0.743002, 0.742987, 0.742981, 0.742983, 0.742988, 0.742994, 0.742995, 0.742974, 0.742979, 0.74298, 0.742987, 0.742969, 0.742972, 0.74297, 0.742978, 0.742993, 0.742986, 0.742992, 0.743, 0.742972, 0.742965, 0.742937, 0.742865, 0.742759, 0.742704, 0.742655, 0.742595, 0.742588, 0.742602], "chg_temperature": [41.296, 40.893, 40.773, 40.677, 40.52, 40.438, 40.344, 40.303, 40.188, 40.185, 40.124, 40.031, 40.024, 40.003, 40.04, 40.124, 40.151, 40.135, 40.16, 40.179, 40.19, 40.164, 40.199, 40.253, 40.178, 40.205, 40.197, 40.259, 40.211, 40.151, 40.223, 40.151, 40.173, 40.039, 40.106, 40.1, 40.034, 39.986, 39.966, 39.909, 39.896, 39.814, 39.739, 39.629, 39.632, 39.625, 39.536, 39.503, 39.42, 39.449, 39.41, 39.44, 39.439, 39.502, 39.435, 39.402, 39.449, 39.512, 39.494, 39.514, 39.524, 39.561, 39.581, 39.596, 39.598, 39.62, 39.655, 39.664, 39.74, 39.746, 39.8, 39.832, 39.841, 39.877, 39.91, 39.996, 39.955, 39.948, 39.987, 40.022, 40.042, 40.109, 40.056, 40.113, 40.132, 40.16, 40.13, 40.216, 40.186, 40.222, 40.212, 40.309, 40.294, 40.272, 40.313, 40.311, 40.307, 40.34, 40.308, 40.316, 40.377, 40.363, 40.339, 40.272, 40.35, 40.371, 40.301, 40.357, 40.395, 40.354, 40.326, 40.371, 40.317, 40.325, 40.295, 40.287, 40.232, 40.191, 40.249, 40.2, 40.146, 40.129, 40.145, 40.163, 40.19, 40.143, 40.153, 40.114]}, "2": {"dchg_voltage": [4.1927, 4.1561, 4.1437, 4.1325, 4.1222, 4.1123, 4.1029, 4.0937, 4.0847, 4.0763, 4.0679, 4.0597, 4.0518, 4.0437, 4.036, 4.0283, 4.0201, 4.0115, 4.0021, 3.9928, 3.9833, 3.9739, 3.9643, 3.9552, 3.9464, 3.938, 3.9301, 3.9224, 3.9152, 3.908, 3.9011, 3.8949, 3.8885, 3.8823, 3.8761, 3.8706, 3.8649, 3.8593, 3.8539, 3.8487, 3.8436, 3.8386, 3.8336, 3.8288, 3.824, 3.8195, 3.8148, 3.8105, 3.8063, 3.8017, 3.7976, 3.7935, 3.7893, 3.7855, 3.7815, 3.7777, 3.7738, 3.7702, 3.7665, 3.763, 3.7598, 3.7565, 3.7531, 3.7502, 3.7471, 3.7442, 3.7416, 3.7393, 3.7367, 3.7346, 3.7326, 3.7308, 3.7287, 3.7268, 3.7247, 3.7226, 3.7201, 3.7175, 3.715, 3.7121, 3.7091, 3.7063, 3.703, 3.6997, 3.6958, 3.692, 3.6879, 3.6832, 3.6779, 3.6719, 3.6652, 3.658, 3.6502, 3.6419, 3.6329, 3.6235, 3.6139, 3.6042, 3.5939, 3.5841, 3.5739, 3.5637, 3.5538, 3.5438, 3.5341, 3.5244, 3.5145, 3.5049, 3.4958, 3.4867, 3.4776, 3.4688, 3.4594, 3.4496, 3.4387, 3.4265, 3.4114, 3.3929, 3.3695, 3.3417, 3.3084, 3.2699, 3.2254, 3.1732, 3.11, 3.0299, 2.9178, 2.6999], "dchg_current": [-0.701325, -0.737743, -0.737754, -0.737749, -0.73774, -0.737735, -0.737738, -0.737765, -0.737762, -0.737759, -0.737753, -0.73776, -0.737763, -0.737745, -0.737745, -0.737765, -0.737768, -0.737766, -0.737775, -0.737788, -0.737785, -0.73778, -0.737779, -0.737773, -0.737777, -0.737774, -0.737775, -0.737774, -0.737771, -0.737783, -0.737778, -0.737777, -0.737777, -0.737776, -0.737773, -0.737782, -0.737782, -0.737777, -0.737777, -0.737798, -0.737782, -0.737793, -0.737791, -0.737782, -0.737782, -0.737786, -0.737772, -0.737785, -0.737774, -0.737782, -0.737788, -0.737785, -0.737787, -0.737788, -0.73778, -0.737786, -0.737795, -0.737791, -0.737799, -0.737788, -0.737797, -0.737794, -0.737797, -0.737796, -0.737805, -0.737806, -0.737815, -0.737795, -0.737798, -0.737789, -0.737798, -0.737793, -0.7378, -0.737719, -0.737722, -0.73773, -0.737728, -0.737714, -0.737705, -0.737697, -0.737691, -0.737698, -0.737711, -0.737707, -0.737706, -0.737711, -0.737704, -0.7377, -0.737625, -0.73763, -0.737634, -0.737537, -0.737539, -0.737542, -0.737542, -0.737548, -0.737535, -0.73753, -0.737537, -0.737522, -0.737527, -0.737517, -0.737537, -0.737547, -0.737531, -0.737544, -0.737546, -0.737551, -0.737561, -0.737556, -0.737557, -0.737436, -0.737438, -0.737432, -0.737437, -0.737416, -0.73743, -0.737301, -0.737316, -0.737299, -0.737302, -0.73731, -0.737305, -0.737305, -0.737297, -0.73731, -0.737309, -0.73729], "dchg_temperature": [39.964, 39.902, 39.963, 40.006, 39.999, 40.013, 40.005, 40.019, 40.044, 40.064, 40.051, 40.08, 40.078, 40.062, 40.093, 40.135, 40.128, 40.14, 40.215, 40.107, 40.169, 40.198, 40.128, 40.105, 40.062, 40.007, 40.005, 39.974, 39.981, 39.971, 39.992, 39.947, 39.893, 39.928, 39.938, 39.925, 39.93, 39.892, 39.916, 39.901, 39.875, 39.912, 39.895, 39.868, 39.939, 39.885, 39.921, 39.907, 39.903, 39.927, 39.951, 39.998, 39.953, 39.968, 39.991, 39.991, 39.985, 40.011, 39.957, 40.033, 40.058, 40.059, 40.027, 40.12, 40.174, 40.173, 40.178, 40.275, 40.206, 40.307, 40.307, 40.349, 40.394, 40.41, 40.471, 40.537, 40.551, 40.64, 40.638, 40.667, 40.766, 40.761, 40.805, 40.874, 40.913, 40.924, 40.964, 40.948, 41.058, 41.009, 41.021, 41.064, 40.979, 40.965, 41.032, 40.937, 40.897, 40.866, 40.861, 40.794, 40.775, 40.713, 40.692, 40.624, 40.668, 40.612, 40.579, 40.64, 40.581, 40.6, 40.501, 40.551, 40.522, 40.508, 40.51, 40.501, 40.568, 40.501, 40.501, 40.524, 40.576, 40.576, 40.666, 40.687, 40.723, 40.701, 40.781, 40.788], "chg_voltage": [2.7196, 3.0814, 3.1837, 3.2551, 3.3111, 3.3574, 3.3973, 3.4317, 3.4618, 3.4886, 3.5113, 3.5291, 3.5413, 3.5503, 3.5584, 3.5663, 3.5741, 3.5823, 3.5904, 3.5989, 3.6079, 3.6175, 3.6271, 3.6372, 3.648, 3.6588, 3.6702, 3.6814, 3.693, 3.7039, 3.7153, 3.7259, 3.7359, 3.745, 3.7539, 3.7617, 3.7689, 3.7755, 3.781, 3.7861, 3.7905, 3.7939, 3.7972, 3.7997, 3.802, 3.804, 3.8058, 3.8073, 3.8086, 3.8096, 3.8111, 3.8123, 3.8132, 3.8145, 3.8157, 3.8169, 3.8181, 3.8195, 3.8211, 3.8225, 3.8244, 3.8261, 3.8278, 3.8296, 3.832, 3.8342, 3.8368, 3.8392, 3.8422, 3.8447, 3.8476, 3.851, 3.8541, 3.8575, 3.861, 3.8647, 3.8683, 3.8723, 3.8763, 3.8804, 3.8847, 3.8889, 3.8933, 3.8981, 3.9025, 3.9075, 3.9122, 3.9174, 3.9225, 3.9278, 3.9336, 3.9391, 3.9448, 3.9505, 3.9564, 3.9622, 3.9685, 3.9743, 3.9806, 3.9865, 3.9928, 3.9992, 4.0057, 4.0124, 4.0188, 4.0254, 4.032, 4.0388, 4.0461, 4.0536, 4.0616, 4.0695, 4.0777, 4.0851, 4.0928, 4.1002, 4.1076, 4.1152, 4.1229, 4.1306, 4.1383, 4.1467, 4.1546, 4.1632, 4.1719, 4.1811, 4.1906, 4.2], "chg_current": [0.742867, 0.742865, 0.742862, 0.742858, 0.742857, 0.742946, 0.742954, 0.742955, 0.742961, 0.742954, 0.742964, 0.742956, 0.742963, 0.742972, 0.743032, 0.74304, 0.743029, 0.743032, 0.743035, 0.743045, 0.74304, 0.743049, 0.743045, 0.74305, 0.743042, 0.743045, 0.743031, 0.743027, 0.743016, 0.74302, 0.743032, 0.743033, 0.743033, 0.743027, 0.743021, 0.743022, 0.743017, 0.743036, 0.743033, 0.743028, 0.743038, 0.743055, 0.743046, 0.743044, 0.743053, 0.743056, 0.743042, 0.743044, 0.743048, 0.743048, 0.743055, 0.743046, 0.74306, 0.743047, 0.743044, 0.743028, 0.743034, 0.743037, 0.74302, 0.743019, 0.743022, 0.74302, 0.743026, 0.743028, 0.743033, 0.743035, 0.743029, 0.743033, 0.743035, 0.74304, 0.742988, 0.742981, 0.742987, 0.742999, 0.743004, 0.743009, 0.742998, 0.74299, 0.742997, 0.742997, 0.743006, 0.742997, 0.742993, 0.742991, 0.742982, 0.742938, 0.74294, 0.74294, 0.742926, 0.742919, 0.742881, 0.742872, 0.742856, 0.742866, 0.742876, 0.742871, 0.742882, 0.742869, 0.742879, 0.742883, 0.742884, 0.742887, 0.742879, 0.742881, 0.742886, 0.742885, 0.742893, 0.742893, 0.742898, 0.742897, 0.74283, 0.74281, 0.742826, 0.742815, 0.742821, 0.742823, 0.742748, 0.742744, 0.742745, 0.742736, 0.74275, 0.742738, 0.742738, 0.742743, 0.742747, 0.742746, 0.742758, 0.742723], "chg_temperature": [40.981, 40.806, 40.762, 40.577, 40.452, 40.354, 40.276, 40.249, 40.128, 40.102, 40.07, 40.028, 40.053, 40.061, 40.01, 40.088, 40.026, 40.1, 40.078, 40.127, 40.101, 40.114, 40.166, 40.138, 40.181, 40.094, 40.177, 40.177, 40.126, 40.099, 40.069, 40.067, 40.106, 40.051, 39.992, 40.003, 39.91, 39.88, 39.793, 39.863, 39.758, 39.699, 39.64, 39.517, 39.539, 39.492, 39.462, 39.428, 39.373, 39.356, 39.408, 39.332, 39.357, 39.314, 39.399, 39.431, 39.41, 39.441, 39.499, 39.452, 39.492, 39.539, 39.54, 39.56, 39.648, 39.612, 39.656, 39.632, 39.772, 39.635, 39.728, 39.757, 39.792, 39.889, 39.847, 39.839, 39.916, 39.927, 39.971, 40.034, 40.013, 40.048, 40.001, 40.029, 40.078, 40.091, 40.113, 40.102, 40.189, 40.201, 40.156, 40.155, 40.181, 40.224, 40.271, 40.235, 40.21, 40.269, 40.292, 40.265, 40.222, 40.264, 40.27, 40.264, 40.301, 40.347, 40.269, 40.283, 40.347, 40.349, 40.364, 40.295, 40.273, 40.262, 40.243, 40.196, 40.146, 40.126, 40.112, 40.126, 40.09, 40.127, 40.139, 40.151, 40.095, 40.078, 40.078, 40.176]}, "3": {"dchg_voltage": [4.193, 4.1563, 4.1441, 4.1328, 4.1225, 4.1125, 4.103, 4.0937, 4.0851, 4.0765, 4.0683, 4.06, 4.0521, 4.0443, 4.0362, 4.0282, 4.02, 4.0115, 4.0022, 3.9926, 3.9831, 3.9734, 3.964, 3.9551, 3.9463, 3.9381, 3.9302, 3.9227, 3.9156, 3.9085, 3.902, 3.8953, 3.8891, 3.883, 3.8768, 3.8712, 3.8655, 3.8602, 3.8546, 3.8496, 3.8442, 3.8394, 3.8345, 3.8297, 3.8248, 3.8203, 3.8156, 3.8113, 3.8069, 3.8026, 3.7983, 3.7943, 3.7901, 3.7862, 3.7823, 3.7786, 3.7746, 3.7712, 3.7674, 3.7639, 3.7606, 3.757, 3.7537, 3.7507, 3.7481, 3.7449, 3.742, 3.7395, 3.737, 3.7347, 3.7327, 3.7307, 3.7286, 3.7266, 3.7245, 3.7223, 3.7201, 3.7174, 3.7147, 3.7119, 3.7092, 3.7061, 3.7028, 3.6997, 3.6961, 3.6923, 3.6882, 3.6836, 3.6787, 3.673, 3.6666, 3.6594, 3.6519, 3.6434, 3.6347, 3.6256, 3.6158, 3.6061, 3.5963, 3.586, 3.5759, 3.5661, 3.5557, 3.546, 3.5359, 3.5263, 3.5165, 3.5069, 3.4977, 3.4885, 3.4796, 3.4708, 3.4612, 3.4513, 3.4405, 3.4279, 3.413, 3.3943, 3.371, 3.3433, 3.3104, 3.2723, 3.2284, 3.1763, 3.1138, 3.0341, 2.9224, 2.7], "dchg_current": [-0.701259, -0.737679, -0.737671, -0.737682, -0.73766, -0.737678, -0.73767, -0.737672, -0.737682, -0.737678, -0.737671, -0.737681, -0.73767, -0.737667, -0.737666, -0.737666, -0.7377, -0.737708, -0.737706, -0.737708, -0.737694, -0.737686, -0.737707, -0.737703, -0.737702, -0.73771, -0.737717, -0.737698, -0.737697, -0.737701, -0.737698, -0.737706, -0.737686, -0.737719, -0.737722, -0.737703, -0.737706, -0.737742, -0.737737, -0.737734, -0.737741, -0.737769, -0.737775, -0.737756, -0.737751, -0.737751, -0.737775, -0.737767, -0.737704, -0.737689, -0.737689, -0.737676, -0.737691, -0.737695, -0.737694, -0.737696, -0.737693, -0.737609, -0.737604, -0.737607, -0.737612, -0.737611, -0.73761, -0.737583, -0.737606, -0.7376, -0.737592, -0.737604, -0.737613, -0.737586, -0.737604, -0.737588, -0.737614, -0.737611, -0.737609, -0.737611, -0.737609, -0.737608, -0.737606, -0.737589, -0.737603, -0.737607, -0.737596, -0.737603, -0.7376, -0.737605, -0.737612, -0.737612, -0.737607, -0.73761, -0.737609, -0.737602, -0.737602, -0.737598, -0.737608, -0.73761, -0.737619, -0.73761, -0.737598, -0.737612, -0.737605, -0.737485, -0.737491, -0.737492, -0.737498, -0.737487, -0.737497, -0.737511, -0.737503, -0.737486, -0.737491, -0.737486, -0.737368, -0.737376, -0.737375, -0.737378, -0.737374, -0.737381, -0.737388, -0.737391, -0.73739, -0.737388, -0.737389, -0.737383, -0.737385, -0.737385, -0.737393, -0.737408], "dchg_temperature": [39.914, 39.906, 39.977, 39.96, 39.932, 39.989, 40.018, 39.963, 40.005, 40.076, 40.03, 40.076, 40.034, 40.091, 40.07, 40.059, 40.117, 40.181, 40.15, 40.166, 40.11, 40.114, 40.086, 40.064, 40.038, 40.05, 40.043, 39.979, 39.978, 39.964, 39.948, 39.907, 39.944, 39.977, 39.929, 39.927, 39.952, 39.913, 39.87, 39.955, 39.897, 39.921, 39.884, 39.894, 39.847, 39.96, 39.963, 39.895, 39.938, 39.947, 39.989, 39.945, 39.952, 40.033, 40.006, 40.001, 40.074, 39.989, 40.06, 40.018, 40.078, 40.1, 40.079, 40.114, 40.201, 40.166, 40.174, 40.23, 40.31, 40.29, 40.294, 40.388, 40.337, 40.463, 40.523, 40.521, 40.552, 40.593, 40.649, 40.716, 40.737, 40.759, 40.811, 40.85, 40.869, 40.938, 40.905, 40.937, 40.963, 40.993, 41.003, 41.052, 41.0, 40.957, 40.956, 40.956, 40.899, 40.861, 40.846, 40.838, 40.763, 40.824, 40.788, 40.712, 40.643, 40.66, 40.619, 40.642, 40.565, 40.598, 40.501, 40.516, 40.473, 40.534, 40.449, 40.494, 40.418, 40.463, 40.49, 40.538, 40.572, 40.593, 40.624, 40.619, 40.706, 40.73, 40.776, 40.8], "chg_voltage": [2.7198, 3.0808, 3.1837, 3.2553, 3.3114, 3.3579, 3.3975, 3.4321, 3.4621, 3.4887, 3.5115, 3.5295, 3.5421, 3.5514, 3.5597, 3.5678, 3.5756, 3.5837, 3.5921, 3.6008, 3.6101, 3.6192, 3.6293, 3.6396, 3.6502, 3.6611, 3.6725, 3.684, 3.6955, 3.7067, 3.7177, 3.728, 3.7378, 3.7467, 3.7553, 3.763, 3.7697, 3.776, 3.7817, 3.7863, 3.7904, 3.7938, 3.7968, 3.7993, 3.8016, 3.804, 3.8056, 3.8072, 3.8089, 3.8099, 3.8111, 3.8122, 3.8134, 3.8145, 3.8158, 3.8171, 3.8184, 3.8199, 3.8213, 3.8227, 3.8247, 3.8262, 3.8285, 3.8303, 3.8324, 3.8347, 3.8374, 3.8396, 3.8426, 3.8453, 3.8484, 3.8515, 3.8549, 3.8584, 3.8618, 3.8655, 3.8692, 3.8731, 3.8771, 3.881, 3.8856, 3.8897, 3.894, 3.8988, 3.9035, 3.9082, 3.913, 3.9179, 3.9233, 3.9287, 3.934, 3.9399, 3.9455, 3.9513, 3.9572, 3.9631, 3.9693, 3.9753, 3.9814, 3.9876, 3.9939, 4.0004, 4.0067, 4.0134, 4.0199, 4.0266, 4.0331, 4.0398, 4.047, 4.0545, 4.0623, 4.0704, 4.0782, 4.0861, 4.0933, 4.1007, 4.1082, 4.1157, 4.1234, 4.1308, 4.1389, 4.1466, 4.1549, 4.1634, 4.1722, 4.1811, 4.1904, 4.1999], "chg_current": [0.742775, 0.742793, 0.742797, 0.742788, 0.74279, 0.742785, 0.742799, 0.742795, 0.742796, 0.742792, 0.742798, 0.7428, 0.742804, 0.742794, 0.742829, 0.742903, 0.742892, 0.742895, 0.742898, 0.742894, 0.7429, 0.742892, 0.742894, 0.742883, 0.74288, 0.742884, 0.742891, 0.742894, 0.7429, 0.742906, 0.742887, 0.742885, 0.74295, 0.742953, 0.742952, 0.74296, 0.743014, 0.74302, 0.743032, 0.743026, 0.743023, 0.743024, 0.743018, 0.743023, 0.742962, 0.742976, 0.742982, 0.742978, 0.742987, 0.742984, 0.742987, 0.742996, 0.743003, 0.742988, 0.742934, 0.742938, 0.742934, 0.742941, 0.742942, 0.742914, 0.742929, 0.742923, 0.742917, 0.742902, 0.742912, 0.742926, 0.742911, 0.742924, 0.742916, 0.742924, 0.742921, 0.742926, 0.742917, 0.742905, 0.742911, 0.742925, 0.742921, 0.74293, 0.742936, 0.742929, 0.742929, 0.742926, 0.742929, 0.742927, 0.742918, 0.742909, 0.74292, 0.742918, 0.742923, 0.742914, 0.742925, 0.742913, 0.742922, 0.742929, 0.74292, 0.742933, 0.742929, 0.742922, 0.742931, 0.742931, 0.742878, 0.742871, 0.742874, 0.742852, 0.742866, 0.742862, 0.742863, 0.742867, 0.742864, 0.74285, 0.742856, 0.742806, 0.742783, 0.742807, 0.742794, 0.7428, 0.742793, 0.742808, 0.742814, 0.742809, 0.742819, 0.742814, 0.742812, 0.742806, 0.742813, 0.742813, 0.742812, 0.742826], "chg_temperature": [41.243, 40.801, 40.723, 40.578, 40.509, 40.465, 40.277, 40.219, 40.22, 40.098, 40.075, 40.071, 40.013, 39.993, 40.001, 40.037, 40.067, 40.04, 40.109, 40.1, 40.066, 40.104, 40.146, 40.149, 40.09, 40.117, 40.14, 40.126, 40.074, 40.039, 40.035, 40.101, 40.014, 40.085, 40.009, 39.989, 39.992, 39.868, 39.796, 39.777, 39.754, 39.689, 39.607, 39.578, 39.527, 39.47, 39.464, 39.352, 39.366, 39.365, 39.354, 39.387, 39.336, 39.375, 39.385, 39.397, 39.44, 39.421, 39.464, 39.499, 39.454, 39.502, 39.536, 39.587, 39.614, 39.625, 39.651, 39.615, 39.756, 39.686, 39.777, 39.746, 39.815, 39.801, 39.86, 39.912, 39.877, 39.892, 39.958, 40.017, 39.985, 40.04, 40.027, 40.086, 40.069, 40.144, 40.095, 40.194, 40.128, 40.186, 40.162, 40.209, 40.211, 40.251, 40.169, 40.256, 40.258, 40.276, 40.269, 40.252, 40.312, 40.296, 40.224, 40.266, 40.3, 40.326, 40.265, 40.359, 40.366, 40.372, 40.342, 40.358, 40.316, 40.285, 40.26, 40.248, 40.198, 40.127, 40.182, 40.169, 40.13, 40.113, 40.065, 40.134, 40.103, 40.11, 40.129, 40.164]}, "4": {"dchg_voltage": [4.1925, 4.1557, 4.1436, 4.1324, 4.1221, 4.1121, 4.1027, 4.0935, 4.0845, 4.0764, 4.0678, 4.0599, 4.0517, 4.0437, 4.0357, 4.0278, 4.0196, 4.0108, 4.0016, 3.9919, 3.982, 3.9723, 3.9627, 3.9539, 3.9455, 3.9373, 3.9295, 3.9222, 3.9148, 3.9082, 3.9015, 3.895, 3.8889, 3.8827, 3.8769, 3.8711, 3.8655, 3.86, 3.8547, 3.8495, 3.8444, 3.8394, 3.8346, 3.8297, 3.825, 3.8204, 3.816, 3.8116, 3.8071, 3.8027, 3.7987, 3.7944, 3.7905, 3.7866, 3.7823, 3.7788, 3.775, 3.7714, 3.7675, 3.7642, 3.7606, 3.7573, 3.7541, 3.751, 3.7477, 3.7449, 3.7421, 3.7392, 3.7369, 3.7346, 3.7324, 3.7302, 3.7282, 3.7261, 3.7239, 3.7218, 3.7194, 3.7168, 3.7141, 3.7114, 3.7083, 3.7055, 3.7023, 3.6991, 3.6957, 3.692, 3.6879, 3.6833, 3.6786, 3.673, 3.6666, 3.6595, 3.6521, 3.644, 3.6352, 3.6261, 3.6163, 3.6066, 3.5968, 3.5866, 3.5763, 3.5665, 3.5564, 3.5465, 3.5364, 3.5265, 3.5169, 3.5073, 3.4983, 3.4893, 3.4805, 3.4714, 3.4622, 3.4525, 3.4416, 3.4291, 3.4138, 3.3952, 3.3719, 3.3441, 3.3117, 3.2737, 3.2299, 3.1782, 3.1159, 3.0367, 2.9249, 2.7], "dchg_current": [-0.701002, -0.737427, -0.737422, -0.737415, -0.737452, -0.73745, -0.737485, -0.737478, -0.73748, -0.737505, -0.73753, -0.737519, -0.737516, -0.73755, -0.737559, -0.737572, -0.737573, -0.737607, -0.737611, -0.737618, -0.737613, -0.737603, -0.737604, -0.737603, -0.737604, -0.737609, -0.737603, -0.737613, -0.737619, -0.73761, -0.737606, -0.737606, -0.737609, -0.737617, -0.737602, -0.737604, -0.7376, -0.737601, -0.737614, -0.737609, -0.737601, -0.737613, -0.737623, -0.737615, -0.737613, -0.737621, -0.737607, -0.737597, -0.737592, -0.737599, -0.737604, -0.7376, -0.737595, -0.737599, -0.737597, -0.7376, -0.7376, -0.737601, -0.737604, -0.737622, -0.737616, -0.737606, -0.737611, -0.737606, -0.737618, -0.737598, -0.737604, -0.737614, -0.737616, -0.737606, -0.737618, -0.737619, -0.737608, -0.737605, -0.737617, -0.73761, -0.737602, -0.737607, -0.737603, -0.73761, -0.7376, -0.737593, -0.737595, -0.737601, -0.73761, -0.737622, -0.737609, -0.737615, -0.737596, -0.737618, -0.737612, -0.737602, -0.73761, -0.737605, -0.737611, -0.737604, -0.737615, -0.737606, -0.737609, -0.737597, -0.737591, -0.737619, -0.737619, -0.737617, -0.737609, -0.737599, -0.737605, -0.737596, -0.7376, -0.737603, -0.737601, -0.737607, -0.737597, -0.737601, -0.737601, -0.737603, -0.737598, -0.737602, -0.737588, -0.737602, -0.737615, -0.737605, -0.737596, -0.7376, -0.737601, -0.737605, -0.737597, -0.737549], "dchg_temperature": [39.927, 39.884, 39.903, 39.972, 40.0, 39.986, 40.031, 39.992, 40.083, 40.052, 40.036, 40.101, 40.057, 40.082, 40.137, 40.11, 40.102, 40.151, 40.199, 40.175, 40.139, 40.109, 40.177, 40.087, 40.038, 40.051, 40.009, 39.941, 39.987, 40.017, 39.944, 39.923, 39.877, 39.971, 39.878, 39.913, 39.879, 39.937, 39.947, 39.906, 39.922, 39.914, 39.883, 39.903, 39.935, 39.925, 39.914, 39.923, 39.906, 39.964, 39.914, 39.999, 39.976, 39.951, 40.005, 39.956, 40.022, 40.027, 40.029, 40.075, 40.009, 40.035, 40.062, 40.1, 40.119, 40.08, 40.12, 40.214, 40.178, 40.317, 40.278, 40.321, 40.332, 40.414, 40.463, 40.488, 40.556, 40.543, 40.605, 40.665, 40.663, 40.75, 40.822, 40.899, 40.868, 40.867, 40.927, 40.889, 40.996, 40.998, 41.0, 40.988, 41.0, 40.965, 40.997, 40.971, 40.966, 40.884, 40.871, 40.843, 40.862, 40.873, 40.78, 40.717, 40.729, 40.64, 40.659, 40.646, 40.613, 40.527, 40.631, 40.537, 40.55, 40.49, 40.487, 40.499, 40.483, 40.526, 40.513, 40.515, 40.523, 40.604, 40.634, 40.662, 40.691, 40.738, 40.808, 40.738], "chg_voltage": [2.7206, 3.0769, 3.1797, 3.2519, 3.3082, 3.3551, 3.395, 3.4302, 3.4607, 3.4878, 3.511, 3.53, 3.5432, 3.5529, 3.5612, 3.5691, 3.5769, 3.5849, 3.5933, 3.6021, 3.6111, 3.6206, 3.6307, 3.641, 3.6518, 3.6629, 3.6743, 3.6858, 3.6973, 3.7086, 3.7197, 3.7299, 3.7395, 3.7482, 3.7566, 3.7639, 3.7707, 3.7768, 3.7822, 3.7866, 3.7904, 3.7937, 3.7967, 3.7993, 3.8016, 3.8036, 3.8058, 3.8075, 3.8089, 3.8103, 3.8116, 3.8127, 3.814, 3.815, 3.8163, 3.8176, 3.8188, 3.8202, 3.8217, 3.8231, 3.8251, 3.8267, 3.8287, 3.831, 3.8328, 3.8352, 3.8377, 3.8402, 3.8429, 3.8458, 3.849, 3.8523, 3.8555, 3.8589, 3.8624, 3.8661, 3.8699, 3.8738, 3.8778, 3.8818, 3.886, 3.8904, 3.8949, 3.8995, 3.9042, 3.9089, 3.9138, 3.9189, 3.924, 3.9294, 3.9347, 3.9405, 3.9462, 3.952, 3.958, 3.9638, 3.97, 3.9761, 3.9824, 3.9885, 3.9947, 4.0013, 4.0076, 4.0138, 4.0205, 4.0273, 4.0337, 4.0409, 4.0479, 4.0554, 4.0633, 4.0711, 4.0791, 4.0865, 4.0941, 4.1013, 4.1088, 4.1162, 4.1237, 4.1312, 4.139, 4.147, 4.1551, 4.1636, 4.1723, 4.1811, 4.1903, 4.1998], "chg_current": [0.742575, 0.742584, 0.742586, 0.742687, 0.74268, 0.742676, 0.742781, 0.742796, 0.742858, 0.742856, 0.742911, 0.742917, 0.742986, 0.742987, 0.743059, 0.743122, 0.743137, 0.743134, 0.743114, 0.743113, 0.743125, 0.743127, 0.743128, 0.743119, 0.743129, 0.743139, 0.743132, 0.743137, 0.743119, 0.743139, 0.743136, 0.743139, 0.74314, 0.743136, 0.743141, 0.743137, 0.743132, 0.743137, 0.743144, 0.743146, 0.743147, 0.743156, 0.743146, 0.743137, 0.74314, 0.743126, 0.74313, 0.74313, 0.743136, 0.743137, 0.743152, 0.743148, 0.743138, 0.743135, 0.743132, 0.743117, 0.743116, 0.743104, 0.743123, 0.743118, 0.743114, 0.743123, 0.743134, 0.743124, 0.743124, 0.743128, 0.743129, 0.743129, 0.743126, 0.743121, 0.74312, 0.743112, 0.743115, 0.743116, 0.743117, 0.74311, 0.743119, 0.74313, 0.743115, 0.743125, 0.743118, 0.743137, 0.743121, 0.743118, 0.743114, 0.743119, 0.743128, 0.743136, 0.743136, 0.74314, 0.743145, 0.743141, 0.743129, 0.743143, 0.74315, 0.743146, 0.743142, 0.743129, 0.743128, 0.743136, 0.743127, 0.743144, 0.743125, 0.743121, 0.743119, 0.743125, 0.743132, 0.743114, 0.743124, 0.743131, 0.743127, 0.743123, 0.74312, 0.74312, 0.743109, 0.743114, 0.74313, 0.743113, 0.743125, 0.743119, 0.743122, 0.743131, 0.74313, 0.74313, 0.743126, 0.743133, 0.743137, 0.743145], "chg_temperature": [40.929, 40.801, 40.676, 40.557, 40.497, 40.34, 40.293, 40.258, 40.198, 40.08, 40.092, 40.027, 40.041, 40.02, 40.016, 40.051, 40.089, 40.107, 40.134, 40.134, 40.135, 40.154, 40.152, 40.185, 40.131, 40.117, 40.161, 40.178, 40.177, 40.068, 40.133, 40.107, 40.077, 39.993, 40.041, 40.002, 39.975, 39.927, 39.886, 39.819, 39.705, 39.638, 39.617, 39.637, 39.494, 39.514, 39.456, 39.449, 39.367, 39.333, 39.334, 39.418, 39.402, 39.428, 39.418, 39.409, 39.424, 39.458, 39.519, 39.486, 39.471, 39.515, 39.554, 39.573, 39.576, 39.596, 39.648, 39.666, 39.618, 39.727, 39.715, 39.799, 39.806, 39.862, 39.858, 39.9, 39.982, 39.896, 39.992, 39.948, 40.027, 40.03, 40.037, 40.064, 40.064, 40.082, 40.087, 40.208, 40.22, 40.183, 40.204, 40.253, 40.21, 40.255, 40.233, 40.223, 40.289, 40.234, 40.295, 40.319, 40.336, 40.321, 40.299, 40.336, 40.314, 40.313, 40.291, 40.388, 40.354, 40.331, 40.293, 40.401, 40.342, 40.326, 40.347, 40.241, 40.221, 40.134, 40.206, 40.16, 40.117, 40.12, 40.194, 40.196, 40.133, 40.179, 40.13, 40.126]}, "5": {"dchg_voltage": [4.1928, 4.1563, 4.1439, 4.1328, 4.1225, 4.1125, 4.1029, 4.0939, 4.0851, 4.0765, 4.0682, 4.0601, 4.0522, 4.0439, 4.0361, 4.0279, 4.0199, 4.011, 4.0018, 3.9922, 3.9822, 3.9725, 3.9632, 3.9543, 3.9458, 3.9376, 3.9301, 3.9229, 3.9157, 3.9089, 3.9023, 3.8957, 3.8896, 3.8834, 3.8776, 3.8718, 3.8662, 3.8608, 3.8555, 3.8501, 3.8452, 3.8402, 3.8353, 3.8306, 3.8259, 3.8213, 3.8169, 3.8123, 3.8079, 3.8035, 3.7994, 3.7954, 3.7913, 3.7872, 3.7832, 3.7796, 3.7755, 3.772, 3.7683, 3.7649, 3.7613, 3.7578, 3.7547, 3.7513, 3.7482, 3.7452, 3.7423, 3.7396, 3.737, 3.7346, 3.7323, 3.7302, 3.728, 3.7259, 3.7236, 3.7214, 3.719, 3.7167, 3.7139, 3.711, 3.7083, 3.7053, 3.7021, 3.6991, 3.6957, 3.6922, 3.6882, 3.684, 3.6794, 3.674, 3.6678, 3.6614, 3.6541, 3.6459, 3.6374, 3.6285, 3.6191, 3.6094, 3.5994, 3.5891, 3.5793, 3.5692, 3.5593, 3.549, 3.5392, 3.5294, 3.5196, 3.5102, 3.5009, 3.4915, 3.4826, 3.4735, 3.464, 3.4542, 3.4433, 3.4306, 3.4155, 3.3969, 3.3738, 3.3463, 3.3138, 3.2762, 3.2325, 3.181, 3.119, 3.0396, 2.9278, 2.7002], "dchg_current": [-0.701239, -0.737682, -0.73768, -0.737683, -0.737685, -0.737666, -0.737672, -0.737677, -0.737683, -0.737682, -0.737689, -0.737704, -0.737707, -0.737716, -0.737706, -0.737705, -0.737731, -0.737741, -0.737729, -0.737725, -0.737729, -0.737731, -0.73773, -0.737726, -0.737734, -0.737735, -0.737752, -0.737747, -0.737718, -0.7377, -0.737706, -0.737695, -0.737723, -0.73772, -0.737726, -0.73771, -0.737702, -0.737702, -0.737705, -0.737704, -0.737705, -0.737713, -0.737713, -0.737727, -0.737723, -0.737737, -0.737726, -0.737727, -0.737724, -0.737734, -0.737725, -0.737723, -0.737728, -0.737719, -0.737715, -0.737717, -0.737717, -0.737725, -0.73772, -0.737734, -0.737732, -0.737746, -0.737732, -0.737734, -0.737735, -0.737735, -0.737728, -0.737733, -0.737725, -0.737723, -0.737725, -0.737737, -0.737733, -0.737729, -0.737725, -0.737732, -0.73772, -0.737718, -0.737719, -0.737707, -0.737715, -0.737718, -0.737714, -0.737712, -0.737713, -0.737714, -0.737716, -0.737718, -0.737725, -0.737725, -0.737722, -0.737737, -0.737723, -0.737718, -0.737722, -0.737646, -0.737663, -0.737668, -0.737661, -0.737654, -0.737579, -0.737577, -0.737581, -0.737577, -0.737578, -0.737561, -0.737574, -0.737584, -0.737577, -0.737484, -0.737488, -0.737477, -0.737477, -0.737473, -0.737455, -0.737371, -0.737368, -0.737372, -0.737373, -0.737379, -0.737378, -0.737379, -0.737388, -0.737386, -0.737401, -0.737394, -0.7374, -0.737382], "dchg_temperature": [39.877, 39.892, 39.905, 39.909, 39.953, 39.939, 39.994, 40.021, 40.053, 40.046, 40.017, 40.01, 40.095, 40.064, 40.081, 40.118, 40.073, 40.137, 40.16, 40.151, 40.182, 40.178, 40.081, 40.086, 40.009, 39.989, 39.987, 39.903, 40.011, 39.942, 39.935, 39.977, 39.939, 39.938, 39.88, 39.91, 39.914, 39.869, 39.914, 39.872, 39.889, 39.883, 39.905, 39.913, 39.932, 39.901, 39.875, 39.971, 39.953, 39.927, 39.956, 39.95, 39.952, 39.891, 39.963, 39.95, 40.024, 40.026, 40.029, 40.007, 40.072, 40.041, 40.069, 40.101, 40.129, 40.152, 40.105, 40.207, 40.191, 40.25, 40.243, 40.314, 40.349, 40.388, 40.395, 40.504, 40.513, 40.538, 40.614, 40.642, 40.697, 40.794, 40.746, 40.841, 40.852, 40.891, 40.915, 40.93, 40.988, 40.993, 40.994, 41.014, 41.026, 41.003, 40.983, 40.957, 40.938, 40.855, 40.85, 40.789, 40.796, 40.785, 40.782, 40.753, 40.751, 40.683, 40.681, 40.641, 40.613, 40.563, 40.536, 40.543, 40.521, 40.496, 40.477, 40.47, 40.52, 40.539, 40.511, 40.505, 40.538, 40.594, 40.581, 40.631, 40.665, 40.73, 40.75, 40.763], "chg_voltage": [2.7209, 3.0774, 3.1814, 3.2534,
