Repository: hamidabdolii/SOH-Predictor

VL Coin-Cell SOH Predictor
A small, fully client-side web app that predicts battery State of Health
(SOH) for Panasonic VL-series coin cells, using an LSTM trained on real
cycling data collected on a Neware tester.
Live demo: deploy `web/` to GitHub Pages (see below) — no server needed,
everything runs in the browser.
What's in this repo
```
vl-soh-app/
├── data/
│   ├── raw/            # Neware xlsx exports (gitignored — not published)
│   └── processed/      # per-cell .npz caches (SOH labels + features + curves)
├── src/
│   ├── data/
│   │   ├── parse_neware.py      # xlsx -> cleaned DataFrame
│   │   ├── soh_features.py      # SOH labeling + feature extraction

File: web/data/VL2020-0.2C-40.json (part 1 of 16)
{"cell_id": "VL2020-0.2C-40", "form_factor": "VL2020", "c_rate": "0.2C", "temp_condition": "40", "c_ref_ah": 0.022144, "eol_cycle_80pct": 18, "cycles": [2, 3, 4, 5, 6, 7, 8, 9, 10, 11, 12, 13, 14, 15, 16, 17, 18, 19, 20, 21, 22, 23, 24, 25, 26, 27, 28, 29, 30, 31, 32, 33, 34, 35, 36, 37, 38, 39, 40, 41, 42, 43, 44, 45, 46, 47, 48, 49, 50, 51, 52, 53, 54, 55, 56, 57, 58, 59, 60, 61, 62, 63, 64, 65, 66, 67, 68, 69, 70, 71, 72, 73, 74, 75, 76, 77, 78, 79, 80, 81, 82, 83, 84, 85, 86, 87, 88, 89, 90, 91, 92, 93, 94, 95, 96, 97, 98, 99, 100], "soh_pct": [93.628, 90.783, 92.833, 92.264, 95.091, 96.74, 99.246, 98.912, 100.0, 99.855, 97.611, 94.658, 93.285, 91.763, 89.225, 87.459, 77.719, 75.704, 73.442, 71.13, 68.718, 66.424, 64.175, 61.276, 59.777, 57.036, 54.024, 52.095, 50.921, 48.79, 46.157, 45.371, 44.062, 41.623, 40.277, 39.135, 37.134, 35.089, 34.587, 33.558, 32.478, 31.16, 22.178, 20.064, 17.115, 14.243, 13.534, 16.063, 15.684, 14.473, 14.049, 13.335, 11.05, 9.077, 11.29, 10.662, 10.21, 10.852, 5.144, 5.514, 7.853, 10.134, 8.345, 7.645, 6.056, 6.286, 7.185, 6.101, 5.396, 5.247, 4.999, 5.193, 4.913, 5.78, 5.618, 6.516, 5.88, 5.171, 5.035, 4.891, 4.76, 3.816, 4.295, 4.484, 3.757, 3.902, 2.949, 2.827, 2.714, 3.075, 3.432, 2.94, 3.03, 3.522, 4.249, 3.64, 4.204, 3.148, 3.726], "discharge_capacity_ah": [0.020733, 0.020103, 0.020557, 0.020431, 0.021057, 0.021422, 0.021977, 0.021903, 0.022144, 0.022112, 0.021615, 0.020961, 0.020657, 0.02032, 0.019758, 0.019367, 0.01721, 0.016764, 0.016263, 0.015751, 0.015217, 0.014709, 0.014211, 0.013569, 0.013237, 0.01263, 0.011963, 0.011536, 0.011276, 0.010804, 0.010221, 0.010047, 0.009757, 0.009217, 0.008919, 0.008666, 0.008223, 0.00777, 0.007659, 0.007431, 0.007192, 0.0069, 0.004911, 0.004443, 0.00379, 0.003154, 0.002997, 0.003557, 0.003473, 0.003205, 0.003111, 0.002953, 0.002447, 0.00201, 0.0025, 0.002361, 0.002261, 0.002403, 0.001139, 0.001221, 0.001739, 0.002244, 0.001848, 0.001693, 0.001341, 0.001392, 0.001591, 0.001351, 0.001195, 0.001162, 0.001107, 0.00115, 0.001088, 0.00128, 0.001244, 0.001443, 0.001302, 0.001145, 0.001115, 0.001083, 0.001054, 0.000845, 0.000951, 0.000993, 0.000832, 0.000864, 0.000653, 0.000626, 0.000601, 0.000681, 0.00076, 0.000651, 0.000671, 0.00078, 0.000941, 0.000806, 0.000931, 0.000697, 0.000825], "discharge_capacity_mah": [20.733, 20.103, 20.557, 20.431, 21.057, 21.422, 21.977, 21.903, 22.144, 22.112, 21.615, 20.961, 20.657, 20.32, 19.758, 19.367, 17.21, 16.764, 16.263, 15.751, 15.217, 14.709, 14.211, 13.569, 13.237, 12.63, 11.963, 11.536, 11.276, 10.804, 10.221, 10.047, 9.757, 9.217, 8.919, 8.666, 8.223, 7.77, 7.659, 7.431, 7.192, 6.9, 4.911, 4.443, 3.79, 3.154, 2.997, 3.557, 3.473, 3.205, 3.111, 2.953, 2.447, 2.01, 2.5, 2.361, 2.261, 2.403, 1.139, 1.221, 1.739, 2.244, 1.848, 1.693, 1.341, 1.392, 1.591, 1.351, 1.195, 1.162, 1.107, 1.15, 1.088, 1.28, 1.244, 1.443, 1.302, 1.145, 1.115, 1.083, 1.054, 0.845, 0.951, 0.993, 0.832, 0.864, 0.653, 0.626, 0.601, 0.681, 0.76, 0.651, 0.671, 0.78, 0.941, 0.806, 0.931, 0.697, 0.825], "charge_capacity_mah": [20.6907, 20.1512, 20.526, 20.4721, 21.0325, 21.4782, 21.9866, 21.9451, 22.1637, 22.1593, 21.7555, 21.0603, 20.7981, 20.4447, 20.1637, 19.2315, 17.2869, 16.8812, 16.3845, 15.8696, 15.3401, 14.8382, 14.3371, 13.6611, 13.4099, 12.7471, 12.0558, 11.6718, 11.3902, 10.937, 10.3128, 10.1566, 9.8512, 9.4487, 8.946, 8.7544, 8.286, 7.8572, 7.7498, 7.5152, 7.2712, 11.0952, 4.9438, 4.5122, 3.8431, 3.1686, 3.0504, 3.6175, 3.5154, 3.2587, 3.1501, 2.9858, 2.4861, 2.0442, 2.5159, 2.3864, 2.2958, 2.5566, 1.1849, 1.2564, 1.7538, 2.2811, 1.8671, 1.7075, 1.3629, 1.4151, 1.6082, 1.3629, 1.2113, 1.1741, 1.1221, 1.1615, 1.1039, 1.2932, 1.255, 1.4732, 1.2995, 1.1575, 1.1264, 1.0934, 1.0619, 0.8602, 0.9604, 0.9978, 0.8421, 0.8677, 0.6624, 0.6358, 0.6111, 0.6871, 0.764, 0.6608, 0.6809, 0.7863, 0.9501, 0.8141, 0.9351, 0.7108, 0.8245], "coulombic_efficiency": [1.002, 0.9976, 1.0015, 0.998, 1.0012, 0.9974, 0.9996, 0.9981, 0.9991, 0.9979, 0.9935, 0.9953, 0.9932, 0.9939, 0.9799, 1.007, 0.9956, 0.9931, 0.9926, 0.9925, 0.992, 0.9913, 0.9912, 0.9933, 0.9871, 0.9908, 0.9923, 0.9884, 0.99, 0.9878, 0.9911, 0.9892, 0.9904, 0.9755, 0.997, 0.9899, 0.9924, 0.9889, 0.9883, 0.9888, 0.9891, 0.6219, 0.9934, 0.9847, 0.9862, 0.9954, 0.9825, 0.9833, 0.9879, 0.9835, 0.9876, 0.989, 0.9843, 0.9833, 0.9937, 0.9894, 0.9848, 0.9399, 0.9613, 0.9718, 0.9916, 0.9837, 0.9898, 0.9915, 0.9839, 0.9837, 0.9893, 0.9913, 0.9865, 0.9897, 0.9865, 0.9901, 0.9856, 0.9898, 0.9912, 0.9795, 1.0019, 0.9892, 0.9899, 0.9905, 0.9926, 0.9823, 0.9902, 0.9952, 0.988, 0.9957, 0.9858, 0.9846, 0.9835, 0.9911, 0.9948, 0.9852, 0.9855, 0.992, 0.9904, 0.9901, 0.9956, 0.9806, 1.0006], "mean_temperature_c": [41.22, 40.78, 44.12, 43.35, 42.95, 42.42, 41.71, 42.51, 42.72, 41.9, 41.48, 44.44, 44.61, 43.44, 44.05, 44.23, 42.87, 42.83, 42.93, 42.81, 42.87, 42.85, 42.93, 42.87, 42.91, 42.94, 42.84, 42.89, 42.89, 42.92, 41.98, 41.71, 40.8, 40.71, 40.89, 41.2, 41.16, 40.96, 41.21, 41.24, 41.08, 41.17, 44.03, 43.52, 43.35, 41.28, 38.94, 42.06, 43.94, 43.96, 43.41, 43.31, 43.31, 41.74, 40.26, 40.57, 41.06, 37.64, 35.68, 37.3, 40.32, 42.06, 41.22, 40.72, 41.26, 41.29, 40.55, 40.81, 40.55, 39.62, 39.26, 39.14, 39.68, 39.74, 40.37, 41.59, 43.66, 42.78, 42.42, 42.3, 42.47, 42.11, 41.26, 41.07, 41.37, 41.07, 40.22, 38.84, 39.5, 39.82, 39.26, 40.99, 41.05, 39.62, 43.11, 42.44, 43.09, 42.91, 42.6], "dchg_duration_s": [18690.0, 18120.0, 18510.0, 18390.0, 18960.0, 19290.0, 19800.0, 19740.0, 19950.0, 19920.0, 19470.0, 18900.0, 18600.0, 18300.0, 17820.0, 17460.0, 15510.0, 15090.0, 14640.0, 14190.0, 13710.0, 13260.0, 12810.0, 12240.0, 11940.0, 11370.0, 10770.0, 10410.0, 10170.0, 9750.0, 9210.0, 9060.0, 8790.0, 8310.0, 8040.0, 7800.0, 7410.0, 7020.0, 6900.0, 6690.0, 6480.0, 6240.0, 4440.0, 4020.0, 3420.0, 2850.0, 2700.0, 3240.0, 3150.0, 2910.0, 2820.0, 2670.0, 2220.0, 1830.0, 2280.0, 2130.0, 2040.0, 2190.0, 1050.0, 1110.0, 1590.0, 2040.0, 1680.0, 1530.0, 1230.0, 1260.0, 1440.0, 1230.0, 1080.0, 1050.0, 1020.0, 1050.0, 990.0, 1170.0, 1140.0, 1320.0, 1200.0, 1050.0, 1020.0, 990.0, 960.0, 780.0, 870.0, 900.0, 750.0, 780.0, 600.0, 570.0, 570.0, 630.0, 690.0, 600.0, 630.0, 720.0, 870.0, 750.0, 840.0, 630.0, 750.0], "cc_chg_duration_s": [17820.0, 17520.0, 17760.0, 17850.0, 18330.0, 18780.0, 19200.0, 19230.0, 19350.0, 19380.0, 18930.0, 18330.0, 18090.0, 17700.0, 17490.0, 15990.0, 14070.0, 13710.0, 13200.0, 12630.0, 12060.0, 11490.0, 10890.0, 9900.0, 9450.0, 8730.0, 7680.0, 7260.0, 6690.0, 5910.0, 5250.0, 4890.0, 4380.0, 3630.0, 3270.0, 2970.0, 2400.0, 2010.0, 1920.0, 1680.0, 1560.0, 1350.0, 600.0, 510.0, 390.0, 300.0, 270.0, 330.0, 360.0, 330.0, 300.0, 270.0, 240.0, 210.0, 210.0, 210.0, 210.0, 90.0, 150.0, 150.0, 180.0, 210.0, 180.0, 150.0, 150.0, 150.0, 150.0, 150.0, 150.0, 150.0, 120.0, 150.0, 120.0, 150.0, 120.0, 150.0, 150.0, 150.0, 120.0, 120.0, 120.0, 120.0, 120.0, 120.0, 120.0, 120.0, 90.0, 90.0, 90.0, 90.0, 120.0, 120.0, 120.0, 120.0, 120.0, 120.0, 120.0, 120.0, 120.0], "cv_chg_duration_s": [2250.0, 1950.0, 2100.0, 1890.0, 1980.0, 1830.0, 2070.0, 1890.0, 2070.0, 1830.0, 2280.0, 2070.0, 2340.0, 2340.0, 2190.0, 3750.0, 4140.0, 4110.0, 4140.0, 4260.0, 4380.0, 4470.0, 4650.0, 5100.0, 5310.0, 5340.0, 5910.0, 5910.0, 6240.0, 6300.0, 6780.0, 7050.0, 7350.0, 6990.0, 7800.0, 8040.0, 8370.0, 8430.0, 8430.0, 8490.0, 8460.0, 17070.0, 8160.0, 7740.0, 6750.0, 5760.0, 5490.0, 6660.0, 6240.0, 5850.0, 5790.0, 5580.0, 4710.0, 3840.0, 4800.0, 4590.0, 4500.0, 7110.0, 2520.0, 2610.0, 3480.0, 4530.0, 3750.0, 3390.0, 2700.0, 2850.0, 3270.0, 2760.0, 2490.0, 2430.0, 2370.0, 2430.0, 2340.0, 2700.0, 2640.0, 3000.0, 2670.0, 2430.0, 2400.0, 2340.0, 2250.0, 1860.0, 2070.0, 2160.0, 1830.0, 1860.0, 1500.0, 1440.0, 1380.0, 1530.0, 1650.0, 1470.0, 1530.0, 1740.0, 1980.0, 1770.0, 2040.0, 1590.0, 1800.0], "max_temperature_c": [45.4, 45.9, 46.4, 46.0, 46.0, 46.2, 46.8, 46.1, 48.0, 42.4, 42.5, 46.6, 46.6, 47.5, 47.4, 48.1, 45.3, 45.3, 45.3, 45.1, 45.3, 45.3, 45.3, 45.3, 45.3, 45.3, 45.3, 45.3, 45.3, 45.3, 44.3, 43.8, 42.8, 42.1, 42.6, 42.6, 42.6, 42.6, 42.6, 42.6, 42.6, 45.5, 45.9, 45.4, 45.3, 42.7, 41.7, 45.9, 46.4, 46.5, 45.7, 45.1, 44.8, 43.4, 42.1, 42.1, 45.6, 45.0, 38.3, 41.6, 42.3, 44.2, 43.6, 42.9, 42.8, 42.8, 43.6, 42.3, 42.0, 41.0, 41.1, 41.4, 41.8, 42.1, 45.4, 45.6, 45.5, 44.2, 43.7, 43.4, 44.0, 43.4, 43.4, 43.1, 43.3, 43.0, 41.6, 40.8, 40.8, 41.5, 41.1, 43.1, 43.2, 42.8, 45.1, 44.6, 44.7, 44.5, 44.1], "min_dchg_voltage_v": [2.5, 2.5, 2.5, 2.5, 2.5, 2.5, 2.5, 2.5, 2.5, 2.5, 2.5, 2.5, 2.5, 2.5, 2.5, 2.5, 2.5, 2.5, 2.5, 2.5, 2.5, 2.5, 2.5, 2.5, 2.5, 2.5, 2.5, 2.5, 2.5, 2.5, 2.5, 2.5, 2.5, 2.5, 2.5, 2.5, 2.5, 2.5, 2.5, 2.5, 2.5, 2.5, 2.5, 2.5, 2.5, 2.5, 2.5, 2.5, 2.5, 2.5, 2.5, 2.5, 2.5, 2.5, 2.5, 2.5, 2.5, 2.5, 2.5, 2.5, 2.5, 2.5, 2.5, 2.5, 2.5, 2.5, 2.5, 2.5, 2.5, 2.5, 2.5, 2.5, 2.5, 2.5, 2.5, 2.5, 2.5, 2.5, 2.5, 2.5, 2.5, 2.5, 2.5, 2.5, 2.5, 2.5, 2.5, 2.5, 2.5, 2.5, 2.5, 2.5, 2.5, 2.5, 2.5, 2.5, 2.5, 2.5, 2.5], "max_chg_voltage_v": [3.4, 3.4, 3.4, 3.4, 3.4, 3.4, 3.4, 3.4, 3.4, 3.4, 3.4, 3.4, 3.4, 3.4, 3.4, 3.4, 3.4, 3.4, 3.4, 3.4, 3.4, 3.4, 3.4, 3.4, 3.4, 3.4, 3.4, 3.4, 3.4, 3.4, 3.4, 3.4, 3.4, 3.4, 3.4, 3.4, 3.4, 3.4, 3.4, 3.4, 3.4, 3.4, 3.4, 3.4, 3.4001, 3.4, 3.4001, 3.4, 3.4001, 3.4, 3.4001, 3.4, 3.4001, 3.4, 3.4001, 3.4001, 3.4001, 3.4002, 3.4001, 3.4001, 3.4001, 3.4001, 3.4, 3.4, 3.4001, 3.4, 3.4001, 3.4001, 3.4, 3.4002, 3.4001, 3.4, 3.4001, 3.4002, 3.4001, 3.4001, 3.4, 3.4001, 3.4, 3.4, 3.4, 3.4, 3.4, 3.4001, 3.4, 3.4, 3.4001, 3.4002, 3.4001, 3.4, 3.4001, 3.4001, 3.4002, 3.4001, 3.4001, 3.4, 3.4, 3.4001, 3.4], "cv_chg_end_current_a": [0.0004, 0.0004, 0.0004, 0.0004, 0.0004, 0.0004, 0.0004, 0.0004, 0.0004, 0.0004, 0.0004, 0.0004, 0.0004, 0.0004, 0.0004, 0.0004, 0.0004, 0.0004, 0.0004, 0.0004, 0.0004, 0.0004, 0.0004, 0.0004, 0.0004, 0.0004, 0.0004, 0.0004, 0.0004, 0.0004, 0.0004, 0.0004, 0.0004, 0.0004, 0.0004, 0.0004, 0.0004, 0.0004, 0.0004, 0.0004, 0.0004, 0.0004, 0.0004, 0.0004, 0.0004, 0.0004, 0.0004, 0.0004, 0.0004, 0.0004, 0.0004, 0.0004, 0.0004, 0.0004, 0.0004, 0.0004, 0.0004, 0.0004, 0.0004, 0.0004, 0.0004, 0.0004, 0.0004, 0.0004, 0.0004, 0.0004, 0.0004, 0.0004, 0.0004, 0.0004, 0.0004, 0.0004, 0.0004, 0.0004, 0.0004, 0.0004, 0.0004, 0.0004, 0.0004, 0.0004, 0.0004, 0.0004, 0.0004, 0.0004, 0.0004, 0.0004, 0.0004, 0.0004, 0.0004, 0.0004, 0.0004, 0.0004, 0.0004, 0.0004, 0.0004, 0.0004, 0.0004, 0.0004, 0.0004], "curves": {"2": {"dchg_voltage": [3.2958, 3.1183, 3.0711, 3.0435, 3.0233, 3.007, 2.9936, 2.9822, 2.9722, 2.9632, 2.9551, 2.9492, 2.9451, 2.9417, 2.939, 2.9367, 2.9343, 2.932, 2.9297, 2.927, 2.9242, 2.9212, 2.9185, 2.9174, 2.9165, 2.9151, 2.9139, 2.9125, 2.9107, 2.9085, 2.9056, 2.903, 2.8998, 2.8966, 2.8945, 2.8934, 2.892, 2.8903, 2.8884, 2.8863, 2.8838, 2.8809, 2.8776, 2.8744, 2.8706, 2.8682, 2.8667, 2.8651, 2.8635, 2.8617, 2.8594, 2.8565, 2.8532, 2.8495, 2.8454, 2.8411, 2.8372, 2.8345, 2.8324, 2.8302, 2.8275, 2.8246, 2.8211, 2.8174, 2.8126, 2.8078, 2.8026, 2.7975, 2.7941, 2.7908, 2.7873, 2.7837, 2.7797, 2.7751, 2.77, 2.7642, 2.7584, 2.7523, 2.7474, 2.7443, 2.7413, 2.7381, 2.7345, 2.7307, 2.7268, 2.7224, 2.7177, 2.7126, 2.7072, 2.7043, 2.7026, 2.7008, 2.699, 2.6961, 2.6926, 2.6885, 2.6839, 2.6785, 2.6725, 2.6659, 2.6624, 2.6605, 2.6584, 2.6561, 2.6527, 2.6493, 2.6429, 2.6371, 2.6336, 2.6231, 2.6157, 2.6107, 2.6074, 2.6034, 2.5985, 2.5928, 2.5859, 2.5774, 2.568, 2.5578, 2.5464, 2.5373, 2.5329, 2.5275, 2.5223, 2.516, 2.5087, 2.5], "dchg_current": [-0.003996, -0.004, -0.004, -0.004, -0.004, -0.004, -0.004, -0.004, -0.004, -0.004, -0.004, -0.004, -0.004, -0.004, -0.004, -0.004, -0.004, -0.004, -0.004, -0.004, -0.004, -0.004, -0.004, -0.004, -0.004, -0.004, -0.004, -0.004, -0.004, -0.004, -0.004, -0.004, -0.004, -0.004, -0.004, -0.004, -0.004, -0.004, -0.004, -0.004, -0.004, -0.004, -0.004, -0.004, -0.004, -0.004, -0.004, -0.004, -0.004, -0.004, -0.004, -0.004, -0.004, -0.004, -0.004, -0.004, -0.004, -0.004, -0.004, -0.004, -0.004, -0.004, -0.004, -0.004, -0.004, -0.004, -0.004, -0.004, -0.004, -0.004, -0.004, -0.004, -0.004, -0.004, -0.004, -0.004, -0.004, -0.004, -0.004, -0.004, -0.004, -0.004, -0.004, -0.004, -0.004, -0.004, -0.004, -0.004, -0.004, -0.004, -0.004, -0.004, -0.004, -0.004, -0.004, -0.004, -0.004, -0.004, -0.004, -0.004, -0.004, -0.004, -0.004, -0.004, -0.004, -0.004, -0.004, -0.004, -0.004, -0.004, -0.004, -0.004, -0.004, -0.004, -0.004, -0.004, -0.004, -0.004, -0.004, -0.004, -0.004, -0.004, -0.004, -0.004, -0.004, -0.004, -0.004, -0.004], "dchg_temperature": [44.2, 44.709, 44.981, 45.028, 44.924, 44.458, 44.127, 43.632, 42.622, 41.915, 42.494, 42.804, 43.86, 44.317, 44.461, 44.609, 44.654, 44.064, 43.76, 42.877, 41.8, 42.102, 42.784, 43.017, 43.361, 44.364, 44.163, 44.71, 43.958, 43.1, 43.068, 42.365, 41.702, 41.424, 41.985, 43.054, 43.04, 43.598, 43.259, 42.9, 40.944, 41.563, 42.294, 42.443, 42.163, 41.8, 41.465, 41.332, 40.754, 41.1, 41.617, 42.509, 43.026, 43.897, 43.41, 43.2, 42.758, 42.309, 41.94, 41.702, 41.333, 41.576, 42.572, 44.091, 43.776, 43.914, 44.124, 43.935, 43.2, 42.996, 42.6, 41.925, 41.803, 42.069, 42.112, 43.243, 44.473, 43.683, 43.226, 43.693, 43.28, 42.204, 41.951, 41.2, 41.244, 41.5, 42.7, 43.4, 44.08, 43.541, 43.352, 43.18, 42.877, 42.357, 41.741, 41.783, 41.628, 42.133, 43.352, 43.265, 43.69, 43.926, 44.119, 43.766, 43.348, 42.753, 42.1, 42.089, 42.4, 40.231, 39.543, 39.135, 39.182, 40.319, 40.735, 40.147, 38.898, 40.722, 39.83, 39.122, 40.328, 42.187, 41.703, 41.967, 41.028, 41.635, 40.828, 40.4], "chg_voltage": [2.8732, 3.0391, 3.0325, 3.0331, 3.0342, 3.0365, 3.0384, 3.0406, 3.0427, 3.0442, 3.0435, 3.0423, 3.0411, 3.0404, 3.0401, 3.0399, 3.041, 3.0422, 3.0443, 3.0462, 3.0457, 3.0447, 3.0434, 3.0432, 3.044, 3.0455, 3.0477, 3.0503, 3.054, 3.0577, 3.0593, 3.0608, 3.0626, 3.0655, 3.0692, 3.074, 3.0792, 3.0848, 3.0908, 3.098, 3.1035, 3.1091, 3.1153, 3.1221, 3.1296, 3.1375, 3.146, 3.1545, 3.1635, 3.1718, 3.1774, 3.1817, 3.1855, 3.1885, 3.191, 3.1938, 3.1968, 3.1997, 3.2025, 3.2053, 3.2061, 3.2063, 3.2069, 3.2077, 3.2087, 3.2105, 3.2125, 3.2154, 3.2183, 3.2217, 3.2231, 3.224, 3.2249, 3.226, 3.2277, 3.2296, 3.2323, 3.235, 3.2386, 3.2425, 3.2451, 3.2465, 3.2475, 3.2486, 3.2507, 3.2527, 3.2556, 3.259, 3.2629, 3.2672, 3.27, 3.2714, 3.2728, 3.2738, 3.2751, 3.2768, 3.2795, 3.2829, 3.2872, 3.2922, 3.2975, 3.3009, 3.303, 3.305, 3.3071, 3.3107, 3.3156, 3.3218, 3.3301, 3.3406, 3.354, 3.3706, 3.3892, 3.4, 3.4, 3.4, 3.4, 3.4, 3.4, 3.4, 3.4, 3.4, 3.4, 3.4, 3.4, 3.4, 3.4, 3.4], "chg_current": [0.003996, 0.004, 0.004, 0.004, 0.004, 0.004, 0.004, 0.004, 0.004, 0.004, 0.004, 0.004, 0.004, 0.004, 0.004, 0.004, 0.004, 0.004, 0.004, 0.004, 0.004, 0.004, 0.004, 0.004, 0.004, 0.004, 0.004, 0.004, 0.004, 0.004, 0.004, 0.004, 0.004, 0.004, 0.004, 0.004, 0.004, 0.004, 0.004, 0.004, 0.004, 0.004, 0.004, 0.004, 0.004, 0.004, 0.004, 0.004, 0.004, 0.004, 0.004, 0.004, 0.004, 0.004, 0.004, 0.004, 0.004, 0.004, 0.004, 0.004, 0.004, 0.004, 0.004, 0.004, 0.004, 0.004, 0.004, 0.004, 0.004, 0.004, 0.004, 0.004, 0.004, 0.004, 0.004, 0.004, 0.004, 0.004, 0.004, 0.004, 0.004, 0.004, 0.004, 0.004, 0.004, 0.004, 0.004, 0.004, 0.004, 0.004, 0.004, 0.004, 0.004, 0.004, 0.004, 0.004, 0.004, 0.004, 0.004, 0.004, 0.004, 0.004, 0.004, 0.004, 0.004, 0.004, 0.004, 0.004, 0.004, 0.004, 0.004, 0.004, 0.004, 0.003792, 0.003255, 0.002812, 0.00237, 0.001939, 0.001552, 0.001232, 0.000987, 0.000803, 0.000676, 0.000598, 0.000537, 0.000491, 0.000443, 0.0004], "chg_temperature": [40.5, 41.328, 41.476, 41.865, 41.59, 40.7, 40.204, 38.857, 38.92, 38.836, 39.998, 40.687, 41.6, 41.542, 41.629, 41.5, 40.528, 40.294, 39.588, 38.842, 38.356, 39.349, 40.794, 41.235, 41.539, 41.344, 41.167, 40.824, 40.128, 39.8, 38.739, 38.511, 39.309, 40.987, 41.189, 41.094, 40.576, 41.202, 40.194, 39.576, 39.502, 38.409, 39.002, 38.56, 40.55, 40.86, 41.168, 41.047, 41.477, 40.546, 40.088, 39.572, 38.702, 38.543, 39.729, 40.863, 41.397, 41.462, 41.997, 41.078, 40.346, 39.6, 39.009, 38.536, 39.136, 39.965, 40.481, 40.714, 41.678, 41.603, 41.542, 40.87, 40.09, 39.524, 39.1, 38.803, 40.089, 41.146, 41.752, 42.377, 42.243, 41.732, 40.52, 40.575, 39.97, 39.328, 39.2, 39.072, 40.501, 40.0, 37.979, 38.137, 37.958, 38.263, 39.472, 39.682, 39.6, 39.661, 39.405, 38.957, 38.412, 38.133, 38.311, 39.139, 39.966, 40.294, 39.864, 40.002, 39.647, 38.892, 38.706, 38.318, 38.627, 39.128, 39.858, 39.869, 40.194, 39.471, 39.356, 38.7, 38.193, 38.061, 38.687, 39.12, 39.887, 40.255, 40.183, 40.4]}, "3": {"dchg_voltage": [3.2812, 3.1079, 3.0628, 3.0375, 3.0197, 3.0057, 2.9942, 2.9841, 2.9754, 2.9673, 2.9599, 2.9532, 2.9472, 2.9432, 2.9402, 2.9376, 2.9352, 2.9327, 2.9302, 2.9277, 2.925, 2.9223, 2.9195, 2.9165, 2.9137, 2.9128, 2.9124, 2.9122, 2.9119, 2.9409, 2.923, 2.9188, 2.9167, 2.9148, 2.9132, 2.9115, 2.9092, 2.9065, 2.9033, 2.9001, 2.8962, 2.8929, 2.8909, 2.8894, 2.888, 2.8863, 2.8841, 2.8814, 2.8786, 2.8752, 2.871, 2.8667, 2.8634, 2.8617, 2.8595, 2.8575, 2.8552, 2.8522, 2.8491, 2.8452, 2.8412, 2.8366, 2.8313, 2.8274, 2.825, 2.8223, 2.8197, 2.8166, 2.8133, 2.8092, 2.8044, 2.7987, 2.7927, 2.7866, 2.7811, 2.7772, 2.7736, 2.77, 2.7654, 2.7608, 2.7556, 2.75, 2.7438, 2.7378, 2.7314, 2.726, 2.7237, 2.7211, 2.7188, 2.716, 2.7126, 2.7091, 2.7045, 2.7, 2.6946, 2.689, 2.6834, 2.6819, 2.6816, 2.68, 2.6778, 2.6749, 2.6706, 2.6656, 2.6597, 2.6533, 2.6461, 2.6379, 2.6297, 2.626, 2.6225, 2.6188, 2.6134, 2.6084, 2.6014, 2.5932, 2.5843, 2.5751, 2.5642, 2.5539, 2.5494, 2.5447, 2.5403, 2.5344, 2.5274, 2.5189, 2.5089, 2.5], "dchg_current": [-0.003996, -0.004, -0.004, -0.004, -0.004, -0.004, -0.004, -0.004, -0.004, -0.004, -0.004, -0.004, -0.004, -0.004, -0.004, -0.004, -0.004, -0.004, -0.004, -0.004, -0.004, -0.004, -0.004, -0.004, -0.004, -0.004, -0.004, -0.004, -0.004, -0.004, -0.004, -0.004, -0.004, -0.004, -0.004, -0.004, -0.004, -0.004, -0.004, -0.004, -0.004, -0.004, -0.004, -0.004, -0.004, -0.004, -0.004, -0.004, -0.004, -0.004, -0.004, -0.004, -0.004, -0.004, -0.004, -0.004, -0.004, -0.004, -0.004, -0.004, -0.004, -0.004, -0.004, -0.004, -0.004, -0.004, -0.004, -0.004, -0.004, -0.004, -0.004, -0.004, -0.004, -0.004, -0.004, -0.004, -0.004, -0.004, -0.004, -0.004, -0.004, -0.004, -0.004, -0.004, -0.004, -0.004, -0.004, -0.004, -0.004, -0.004, -0.004, -0.004, -0.004, -0.004, -0.004, -0.004, -0.004, -0.004, -0.004, -0.004, -0.004, -0.004, -0.004, -0.004, -0.004, -0.004, -0.004, -0.004, -0.004, -0.004, -0.004, -0.004, -0.004, -0.004, -0.004, -0.004, -0.004, -0.004, -0.004, -0.004, -0.004, -0.004, -0.004, -0.004, -0.004, -0.004, -0.004, -0.004], "dchg_temperature": [39.3, 39.076, 39.954, 40.454, 40.286, 40.222, 39.939, 39.229, 40.405, 40.359, 39.532, 39.469, 39.493, 40.531, 41.45, 42.402, 42.862, 42.49, 42.079, 42.31, 41.741, 40.451, 40.085, 39.623, 39.186, 38.413, 39.835, 40.123, 41.2, 39.518, 40.097, 39.66, 39.962, 39.494, 38.98, 38.446, 37.857, 37.206, 37.6, 38.388, 39.371, 40.199, 40.424, 40.801, 40.37, 39.8, 39.2, 38.542, 37.813, 37.4, 37.282, 37.3, 38.892, 39.875, 40.228, 40.487, 40.535, 40.183, 39.669, 38.64, 38.006, 38.112, 38.06, 38.087, 38.951, 39.6, 40.056, 39.871, 39.56, 39.843, 39.083, 38.434, 38.215, 37.891, 38.8, 39.731, 39.955, 40.159, 40.004, 40.043, 39.411, 38.854, 38.794, 38.2, 38.397, 39.124, 39.405, 39.871, 40.152, 40.2, 39.994, 39.436, 38.7, 38.2, 37.917, 38.6, 38.713, 39.503, 40.3, 40.534, 40.218, 40.296, 39.728, 38.857, 38.661, 38.137, 38.276, 38.788, 39.855, 40.024, 40.13, 40.291, 40.002, 39.225, 38.969, 38.214, 38.231, 38.524, 39.359, 39.953, 40.142, 40.239, 40.278, 39.498, 39.673, 38.951, 38.727, 38.6], "chg_voltage": [2.8548, 3.0427, 3.0275, 3.0264, 3.0279, 3.0293, 3.0314, 3.0334, 3.0347, 3.0335, 3.0328, 3.0317, 3.0309, 3.0306, 3.0316, 3.0324, 3.0337, 3.0353, 3.0376, 3.0376, 3.0365, 3.0353, 3.0347, 3.0353, 3.0364, 3.0383, 3.0403, 3.0435, 3.047, 3.0513, 3.054, 3.0559, 3.0577, 3.0603, 3.0639, 3.0685, 3.075, 3.0816, 3.0893, 3.0979, 3.108, 3.1169, 3.1234, 3.1293, 3.1357, 3.1427, 3.1498, 3.1573, 3.1646, 3.1719, 3.1788, 3.1851, 3.19, 3.1911, 3.1912, 3.1915, 3.192, 3.1929, 3.1944, 3.1966, 3.1992, 3.2018, 3.2048, 3.2077, 3.2091, 3.2097, 3.2097, 3.2099, 3.2104, 3.2119, 3.2139, 3.2165, 3.2199, 3.2236, 3.2272, 3.2283, 3.229, 3.2296, 3.2299, 3.2316, 3.2332, 3.2357, 3.2386, 3.2424, 3.2465, 3.2507, 3.2535, 3.2544, 3.2553, 3.2566, 3.2583, 3.2604, 3.2632, 3.2668, 3.2711, 3.2757, 3.2809, 3.2849, 3.2864, 3.2875, 3.2885, 3.2906, 3.2929, 3.297, 3.3018, 3.3074, 3.3144, 3.3223, 3.3316, 3.3388, 3.345, 3.3522, 3.3622, 3.3769, 3.3986, 3.4, 3.4, 3.4, 3.4, 3.4, 3.4, 3.4, 3.4, 3.4, 3.4, 3.4, 3.4, 3.4], "chg_current": [0.003989, 0.004, 0.004, 0.004, 0.004, 0.004, 0.004, 0.004, 0.004, 0.004, 0.004, 0.004, 0.004, 0.004, 0.004, 0.004, 0.004, 0.004, 0.004, 0.004, 0.004, 0.004, 0.004, 0.004, 0.004, 0.004, 0.004, 0.004, 0.004, 0.004, 0.004, 0.004, 0.004, 0.004, 0.004, 0.004, 0.004, 0.004, 0.004, 0.004, 0.004, 0.004, 0.004, 0.004, 0.004, 0.004, 0.004, 0.004, 0.004, 0.004, 0.004, 0.004, 0.004, 0.004, 0.004, 0.004, 0.004, 0.004, 0.004, 0.004, 0.004, 0.004, 0.004, 0.004, 0.004, 0.004, 0.004, 0.004, 0.004, 0.004, 0.004, 0.004, 0.004, 0.004, 0.004, 0.004, 0.004, 0.004, 0.004, 0.004, 0.004, 0.004, 0.004, 0.004, 0.004, 0.004, 0.004, 0.004, 0.004, 0.004, 0.004, 0.004, 0.004, 0.004, 0.004, 0.004, 0.004, 0.004, 0.004, 0.004, 0.004, 0.004, 0.004, 0.004, 0.004, 0.004, 0.004, 0.004, 0.004, 0.004, 0.004, 0.004, 0.004, 0.004, 0.004, 0.003334, 0.002631, 0.002031, 0.001556, 0.001207, 0.000963, 0.000828, 0.000734, 0.000645, 0.000569, 0.000509, 0.000453, 0.0004], "chg_temperature": [40.7, 40.3, 40.1, 39.758, 38.9, 38.282, 38.358, 39.665, 39.789, 39.981, 40.072, 40.27, 39.509, 39.246, 38.731, 38.3, 38.611, 39.2, 39.513, 40.073, 40.683, 40.404, 40.22, 39.485, 38.95, 38.4, 38.6, 38.719, 39.715, 40.172, 40.746, 40.466, 39.91, 39.841, 39.992, 40.26, 38.924, 40.148, 40.802, 40.582, 41.772, 42.469, 41.304, 41.708, 41.3, 40.654, 39.8, 40.524, 40.767, 42.157, 42.538, 42.9, 43.414, 43.004, 43.087, 42.4, 42.354, 41.554, 41.57, 40.722, 43.383, 43.518, 44.197, 44.232, 43.476, 44.106, 42.843, 43.017, 41.794, 41.65, 41.232, 42.739, 43.652, 43.349, 44.166, 44.085, 44.391, 43.366, 43.257, 42.435, 41.724, 41.857, 42.789, 43.657, 43.763, 45.192, 45.284, 44.21, 44.261, 43.802, 43.026, 42.526, 41.926, 42.4, 42.651, 43.544, 44.766, 44.437, 44.57, 44.254, 43.008, 42.071, 42.491, 42.667, 42.657, 42.881, 44.196, 44.309, 44.166, 44.25, 43.903, 43.512, 42.809, 42.496, 41.932, 42.708, 42.771, 44.109, 44.163, 44.528, 44.6, 44.725, 43.846, 42.836, 42.006, 42.042, 41.906, 43.5]}, "4": {"dchg_voltage": [3.2821, 3.1087, 3.0632, 3.0377, 3.0197, 3.0054, 2.9937, 2.9836, 2.9743, 2.9661, 2.9586, 2.9524, 2.9484, 2.9452, 2.9425, 2.9403, 2.9376, 2.9347, 2.9317, 2.9288, 2.9253, 2.9218, 2.9184, 2.9151, 2.9141, 2.9137, 2.9138, 2.9134, 2.9124, 2.9111, 2.9093, 2.907, 2.9042, 2.9013, 2.8978, 2.8949, 2.8943, 2.8941, 2.8937, 2.893, 2.8915, 2.8892, 2.887, 2.8842, 2.8808, 2.8769, 2.8728, 2.8695, 2.8682, 2.8668, 2.8656, 2.8644, 2.8625, 2.8601, 2.8567, 2.8528, 2.8488, 2.8442, 2.8392, 2.8349, 2.8327, 2.8309, 2.8292, 2.8268, 2.8241, 2.821, 2.8169, 2.8121, 2.8069, 2.8009, 2.7946, 2.7886, 2.7848, 2.7816, 2.7785, 2.7753, 2.7713, 2.7666, 2.7609, 2.7543, 2.7474, 2.7404, 2.7333, 2.7275, 2.7244, 2.7225, 2.7204, 2.7187, 2.7152, 2.7119, 2.7077, 2.7034, 2.698, 2.6921, 2.6859, 2.6797, 2.6776, 2.676, 2.6751, 2.6737, 2.6718, 2.6681, 2.6633, 2.6576, 2.6504, 2.6428, 2.6344, 2.6249, 2.618, 2.6144, 2.6119, 2.609, 2.6053, 2.6001, 2.5939, 2.5856, 2.5763, 2.5663, 2.5555, 2.5442, 2.5347, 2.531, 2.5277, 2.5242, 2.5202, 2.5156, 2.5086, 2.5], "dchg_current": [-0.003993, -0.004, -0.004, -0.004, -0.004, -0.004, -0.004, -0.004, -0.004, -0.004, -0.004, -0.004, -0.004, -0.004, -0.004, -0.004, -0.004, -0.004, -0.004, -0.004, -0.004, -0.004, -0.004, -0.004, -0.004, -0.004, -0.004, -0.004, -0.004, -0.004, -0.004, -0.004, -0.004, -0.004, -0.004, -0.004, -0.004, -0.004, -0.004, -0.004, -0.004, -0.004, -0.004, -0.004, -0.004, -0.004, -0.004, -0.004, -0.004, -0.004, -0.004, -0.004, -0.004, -0.004, -0.004, -0.004, -0.004, -0.004, -0.004, -0.004, -0.004, -0.004, -0.004, -0.004, -0.004, -0.004, -0.004, -0.004, -0.004, -0.004, -0.004, -0.004, -0.004, -0.004, -0.004, -0.004, -0.004, -0.004, -0.004, -0.004, -0.004, -0.004, -0.004, -0.004, -0.004, -0.004, -0.004, -0.004, -0.004, -0.004, -0.004, -0.004, -0.004, -0.004, -0.004, -0.004, -0.004, -0.004, -0.004, -0.004, -0.004, -0.004, -0.004, -0.004, -0.004, -0.004, -0.004, -0.004, -0.004, -0.004, -0.004, -0.004, -0.004, -0.004, -0.004, -0.004, -0.004, -0.004, -0.004, -0.004, -0.004, -0.004, -0.004, -0.004, -0.004, -0.004, -0.004, -0.004], "dchg_temperature": [43.5, 43.701, 42.843, 42.13, 41.273, 42.783, 43.47, 44.205, 44.954, 44.965, 44.742, 44.832, 44.161, 43.853, 43.106, 42.638, 42.113, 42.995, 43.645, 43.954, 44.034, 45.102, 44.694, 43.948, 43.601, 43.654, 42.957, 42.217, 42.703, 43.046, 44.174, 44.621, 44.8, 45.9, 45.828, 45.684, 45.31, 44.373, 43.4, 42.864, 42.734, 42.987, 43.314, 44.972, 45.576, 45.335, 44.4, 44.803, 44.782, 44.094, 43.326, 43.123, 42.6, 42.898, 42.824, 44.066, 45.3, 44.563, 45.778, 44.862, 45.351, 44.487, 43.7, 43.065, 42.243, 43.1, 44.465, 44.544, 44.846, 45.546, 44.739, 45.206, 44.88, 44.569, 43.137, 43.089, 42.537, 41.961, 44.006, 43.877, 45.329, 45.4, 45.149, 44.454, 43.962, 44.028, 43.843, 43.367, 42.333, 43.616, 43.995, 45.349, 44.555, 46.236, 45.191, 45.628, 42.961, 42.325, 42.69, 42.978, 44.931, 45.363, 45.3, 45.719, 45.518, 45.4, 44.293, 44.317, 42.646, 42.704, 42.036, 42.402, 44.438, 45.398, 45.8, 45.94, 45.324, 44.866, 44.117, 43.86, 42.905, 42.695, 41.837, 43.17, 44.485, 44.17, 45.043, 45.1], "chg_voltage": [2.8637, 3.0297, 3.0168, 3.016, 3.017, 3.0183, 3.0203, 3.0224, 3.0249, 3.0272, 3.0296, 3.03, 3.0291, 3.0277, 3.0261, 3.025, 3.0247, 3.025, 3.0258, 3.0272, 3.0292, 3.0317, 3.0335, 3.0337, 3.0332, 3.0323, 3.0324, 3.0333, 3.0352, 3.0379, 3.0416, 3.0456, 3.0503, 3.0556, 3.0594, 3.0623, 3.0654, 3.0682, 3.0733, 3.0796, 3.0867, 3.0951, 3.1042, 3.1139, 3.1242, 3.1338, 3.1406, 3.1465, 3.1518, 3.1576, 3.1635, 3.169, 3.1747, 3.18, 3.1846, 3.1887, 3.1925, 3.1955, 3.1961, 3.1961, 3.1959, 3.1959, 3.1965, 3.1979, 3.1998, 3.2022, 3.205, 3.2082, 3.2117, 3.2136, 3.2143, 3.214, 3.214, 3.2148, 3.216, 3.2179, 3.2202, 3.2233, 3.2273, 3.2309, 3.2349, 3.2357, 3.2359, 3.2362, 3.2369, 3.2377, 3.2399, 3.2426, 3.2457, 3.2495, 3.2542, 3.2592, 3.2642, 3.2681, 3.27, 3.2717, 3.2735, 3.2761, 3.2791, 3.2834, 3.288, 3.294, 3.3, 3.3066, 3.3114, 3.315, 3.3184, 3.3219, 3.3267, 3.3332, 3.3417, 3.3531, 3.3684, 3.3906, 3.4, 3.4, 3.4, 3.4, 3.4, 3.4, 3.3999, 3.4, 3.3999, 3.3999, 3.3999, 3.4, 3.3999, 3.3999], "chg_current": [0.003995, 0.004, 0.004, 0.004, 0.004, 0.004, 0.004, 0.004, 0.004, 0.004, 0.004, 0.004, 0.004, 0.004, 0.004, 0.004, 0.004, 0.004, 0.004, 0.004, 0.004, 0.004, 0.004, 0.004, 0.004, 0.004, 0.004, 0.004, 0.004, 0.004, 0.004, 0.004, 0.004, 0.004, 0.004, 0.004, 0.004, 0.004, 0.004, 0.004, 0.004, 0.004, 0.004, 0.004, 0.004, 0.004, 0.004, 0.004, 0.004, 0.004, 0.004, 0.004, 0.004, 0.004, 0.004, 0.004, 0.004, 0.004, 0.004, 0.004, 0.004, 0.004, 0.004, 0.004, 0.004, 0.004, 0.004, 0.004, 0.004, 0.004, 0.004, 0.004, 0.004, 0.004, 0.004, 0.004, 0.004, 0.004, 0.004, 0.004, 0.004, 0.004, 0.004, 0.004, 0.004, 0.004, 0.004, 0.004, 0.004, 0.004, 0.004, 0.004, 0.004, 0.004, 0.004, 0.004, 0.004, 0.004, 0.004, 0.004, 0.004, 0.004, 0.004, 0.004, 0.004, 0.004, 0.004, 0.004, 0.004, 0.004, 0.004, 0.004, 0.004, 0.004, 0.003569, 0.002964, 0.002454, 0.002006, 0.001628, 0.001318, 0.001079, 0.00088, 0.000725, 0.000608, 0.000512, 0.000452, 0.000423, 0.0004], "chg_temperature": [41.7, 43.556, 44.291, 44.892, 45.247, 44.859, 45.368, 44.983, 44.653, 43.698, 43.139, 42.655, 42.352, 44.433, 44.678, 45.493, 45.436, 45.175, 44.435, 44.681, 43.718, 43.3, 41.924, 43.521, 44.033, 45.144, 44.5, 45.438, 45.527, 43.024, 41.624, 42.967, 42.339, 44.71, 45.401, 45.3, 45.344, 45.11, 45.362, 44.42, 43.4, 42.616, 42.652, 42.884, 43.88, 45.292, 45.8, 45.872, 45.333, 44.557, 43.905, 43.527, 43.154, 42.6, 42.981, 44.025, 44.546, 45.187, 45.3, 45.399, 45.031, 44.235, 44.234, 43.145, 42.734, 43.1, 44.455, 44.143, 44.406, 45.085, 44.854, 45.4, 44.787, 43.872, 43.543, 41.865, 42.729, 44.088, 44.423, 45.134, 45.4, 44.957, 45.592, 43.75, 44.404, 43.7, 42.908, 42.709, 43.641, 44.378, 45.727, 46.387, 45.545, 43.991, 42.393, 42.683, 43.183, 44.493, 45.064, 44.552, 46.095, 44.821, 45.451, 44.213, 44.307, 42.505, 42.485, 42.568, 43.338, 45.006, 45.6, 45.694, 45.093, 45.291, 44.72, 44.158, 43.155, 42.657, 41.422, 43.04, 44.235, 45.074, 44.582, 45.788, 44.771, 44.697, 44.178, 43.5]}, "5": {"dchg_voltage": [3.1218, 3.0363, 3.0082, 2.9914, 2.9798, 2.9708, 2.9635, 2.9569, 2.9506, 2.9448, 2.939, 2.9335, 2.9306, 2.9293, 2.9279, 2.9265, 2.9254, 2.9235, 2.9215, 2.9189, 2.916, 2.9128, 2.9094, 2.9076, 2.9073, 2.907, 2.9066, 2.906, 2.9047, 2.9032, 2.9008, 2.8981, 2.895, 2.8915, 2.8895, 2.8895, 2.8889, 2.8882, 2.8875, 2.886, 2.8841, 2.8814, 2.8783, 2.8748, 2.871, 2.8688, 2.8682, 2.8674, 2.8668, 2.8653, 2.8636, 2.8611, 2.8584, 2.8546, 2.8503, 2.8461, 2.8421, 2.8403, 2.839, 2.8375, 2.8358, 2.8332, 2.8303, 2.8265, 2.8221, 2.8173, 2.8119, 2.8061, 2.8019, 2.7994, 2.7968, 2.794, 2.7907, 2.7871, 2.7833, 2.778, 2.7717, 2.765, 2.7582, 2.7513, 2.747, 2.7446, 2.7418, 2.7392, 2.7363, 2.7332, 2.7294, 2.7252, 2.7207, 2.7157, 2.7105, 2.7053, 2.7027, 2.7023, 2.7017, 2.7002, 2.6982, 2.6953, 2.6918, 2.6868, 2.6812, 2.6739, 2.6677, 2.6612, 2.6591, 2.6586, 2.658, 2.6551, 2.652, 2.6477, 2.6423, 2.6353, 2.6275, 2.6187, 2.6088, 2.5983, 2.5916, 2.5879, 2.5841, 2.5804, 2.5743, 2.567, 2.5584, 2.5481, 2.537, 2.5256, 2.5129, 2.5], "dchg_current": [-0.003994, -0.004, -0.004, -0.004, -0.004, -0.004, -0.004, -0.004, -0.004, -0.004, -0.004, -0.004, -0.004, -0.004, -0.004, -0.004, -0.004, -0.004, -0.004, -0.004, -0.004, -0.004, -0.004, -0.004, -0.004, -0.004, -0.004, -0.004, -0.004, -0.004, -0.004, -0.004, -0.004, -0.004, -0.004, -0.004, -0.004, -0.004, -0.004, -0.004, -0.004, -0.004, -0.004, -0.004, -0.004, -0.004, -0.004, -0.004, -0.004, -0.004, -0.004, -0.004, -0.004, -0.004, -0.004, -0.004, -0.004, -0.004, -0.004, -0.004, -0.004, -0.004, -0.004, -0.004, -0.004, -0.004, -0.004, -0.004, -0.004, -0.004, -0.004, -0.004, -0.004, -0.004, -0.004, -0.004, -0.004, -0.004, -0.004, -0.004, -0.004, -0.004, -0.004, -0.004, -0.004, -0.004, -0.004, -0.004, -0.004, -0.004, -0.004, -0.004, -0.004, -0.004, -0.004, -0.004, -0.004, -0.004, -0.004, -0.004, -0.004, -0.004, -0.004, -0.004, -0.004, -0.004, -0.004, -0.004, -0.004, -0.004, -0.004, -0.004, -0.004, -0.004, -0.004, -0.004, -0.004, -0.004, -0.004, -0.004, -0.004, -0.004, -0.004, -0.004, -0.004, -0.004, -0.004, -0.004], "dchg_temperature": [43.6, 43.617, 44.0, 45.048, 45.677, 45.4, 45.396, 44.964, 44.223, 43.656, 43.02, 42.519, 42.308, 42.85, 43.4, 43.74, 43.769, 44.094, 43.6, 43.342, 42.639, 41.909, 41.257, 41.098, 41.553, 42.434, 42.799, 42.8, 42.94, 42.409, 42.02, 41.648, 40.963, 40.5, 40.4, 40.906, 41.376, 42.136, 42.1, 42.249, 42.093, 41.6, 41.245, 40.655, 40.511, 40.12, 40.987, 41.757, 42.169, 42.654, 42.132, 42.183, 42.305, 41.454, 41.406, 41.106, 40.25, 41.238, 42.372, 43.134, 43.9, 43.7, 44.2, 43.2, 43.483, 42.556, 42.3, 41.643, 41.832, 42.395, 43.275, 43.51, 43.636, 44.206, 44.264, 44.197, 43.017, 42.6, 42.451, 41.369, 41.442, 42.5, 43.557, 44.2, 44.41, 44.524, 44.369, 43.714, 43.049, 43.058, 42.259, 41.576, 42.05, 43.1, 43.27, 44.654, 44.848, 44.862, 44.895, 44.13, 42.965, 42.95, 42.499, 42.131, 41.9, 43.468, 44.545, 44.646, 45.2, 44.7, 44.722, 44.323, 44.22, 43.315, 43.15, 42.5, 42.338, 42.9, 43.991, 44.346, 44.434, 44.908, 44.667, 44.323, 44.296, 43.269, 42.665, 42.6], "chg_voltage": [2.8567, 3.0357, 3.0128, 3.0128, 3.0148, 3.0175, 3.0203, 3.0199, 3.0192, 3.0186, 3.0184, 3.0182, 3.0186, 3.0195, 3.0206, 3.0225, 3.0244, 3.0265, 3.0261, 3.0254, 3.0244, 3.023, 3.0231, 3.0234, 3.0251, 3.0274, 3.0299, 3.0333, 3.037, 3.0393, 3.0408, 3.0413, 3.0426, 3.0452, 3.0492, 3.054, 3.06, 3.0665, 3.0738, 3.0821, 3.089, 3.0946, 3.1005, 3.1077, 3.1152, 3.1233, 3.1311, 3.1398, 3.1486, 3.1575, 3.1659, 3.1719, 3.1752, 3.177, 3.1788, 3.1808, 3.1823, 3.1844, 3.1868, 3.1895, 3.1923, 3.1954, 3.1971, 3.1978, 3.1984, 3.1985, 3.1989, 3.2001, 3.2019, 3.2042, 3.2069, 3.21, 3.2134, 3.2149, 3.2154, 3.2165, 3.2167, 3.2175, 3.2189, 3.2206, 3.2232, 3.2262, 3.2299, 3.234, 3.2383, 3.2409, 3.2425, 3.2432, 3.2445, 3.2463, 3.2485, 3.2515, 3.2551, 3.2591, 3.2634, 3.2681, 3.2723, 3.2745, 3.2762, 3.2774, 3.2795, 3.2822, 3.2858, 3.2905, 3.2959, 3.3019, 3.3089, 3.3165, 3.3222, 3.3273, 3.3324, 3.3389, 3.348, 3.3614, 3.3826, 3.4, 3.4, 3.4, 3.4, 3.4, 3.4, 3.4, 3.4, 3.4, 3.4, 3.4, 3.4, 3.4], "chg_current": [0.003994, 0.004, 0.004, 0.004, 0.004, 0.004, 0.004, 0.004, 0.004, 0.004, 0.004, 0.004, 0.004, 0.004, 0.004, 0.004, 0.004, 0.004, 0.004, 0.004, 0.004, 0.004, 0.004, 0.004, 0.004, 0.004, 0.004, 0.004, 0.004, 0.004, 0.004, 0.004, 0.004, 0.004, 0.004, 0.004, 0.004, 0.004, 0.004, 0.004, 0.004, 0.004, 0.004, 0.004, 0.004, 0.004, 0.004, 0.004, 0.004, 0.004, 0.004, 0.004, 0.004, 0.004, 0.004, 0.004, 0.004, 0.004, 0.004, 0.004, 0.004, 0.004, 0.004, 0.004, 0.004, 0.004, 0.004, 0.004, 0.004, 0.004, 0.004, 0.004, 0.004, 0.004, 0.004, 0.004, 0.004, 0.004, 0.004, 0.004, 0.004, 0.004, 0.004, 0.004, 0.004, 0.004, 0.004, 0.004, 0.004, 0.004, 0.004, 0.004, 0.004, 0.004, 0.004, 0.004, 0.004, 0.004, 0.004, 0.004, 0.004, 0.004, 0.004, 0.004, 0.004, 0.004, 0.004, 0.004, 0.004, 0.004, 0.004, 0.004, 0.004, 0.004, 0.004, 0.003763, 0.002794, 0.002089, 0.001569, 0.001239, 0.001042, 0.000904, 0.000792, 0.000693, 0.000612, 0.000527, 0.000456, 0.0004], "chg_temperature": [45.1, 45.181, 44.238, 43.557, 43.073, 42.022, 42.427, 43.268, 43.949, 44.79, 45.534, 45.031, 44.707, 44.228, 43.535, 43.233, 42.491, 41.485, 42.459, 43.109, 44.79, 43.584, 44.747, 44.369, 44.032, 43.617, 43.1, 42.39, 41.162, 41.552, 43.768, 44.228, 43.724, 44.747, 44.6, 43.5, 43.6, 43.298, 42.036, 42.337, 42.247, 43.599, 44.556, 44.937, 44.726, 44.353, 43.746, 43.341, 42.593, 42.348, 41.735, 42.228, 43.931, 44.503, 44.436, 45.318, 44.567, 44.44, 43.024, 43.025, 42.302, 41.989, 42.572, 43.424, 44.238, 44.785, 43.706, 44.071, 44.005, 42.72, 43.077, 42.525, 42.743, 41.82, 41.902, 43.425, 45.181, 45.845, 45.622, 45.343, 44.988, 44.269, 43.551, 42.726, 41.701, 41.831, 43.301, 43.365, 44.519, 45.091, 45.099, 44.443, 43.923, 43.53, 42.865, 41.928, 42.928, 43.267, 44.28, 45.171, 44.741, 45.265, 44.783, 44.239, 43.539, 42.784, 41.606, 41.912, 42.572, 44.399, 44.657, 45.391, 45.383, 45.11, 44.591, 43.893, 43.369, 42.578, 41.509, 42.946, 44.032, 45.133, 45.689, 45.951, 44.51, 44.773, 44.457, 43.6]}, "6": {"dchg_voltage": [3.2845, 3.1097, 3.0635, 3.0375, 3.0192, 3.005, 2.993, 2.9831, 2.9742, 2.967, 2.9623, 2.9582, 2.9549, 2.9518, 2.9488, 2.9457, 2.9421, 2.9388, 2.9351, 2.9315, 2.9279, 2.9249, 2.9239, 2.9243, 2.9233, 2.9228, 2.9217, 2.9202, 2.9183, 2.916, 2.9132, 2.9102, 2.9069, 2.9042, 2.9032, 2.9025, 2.9023, 2.9019, 2.9008, 2.8994, 2.8971, 2.8944, 2.8914, 2.8879, 2.884, 2.881, 2.8795, 2.8788, 2.8778, 2.8764, 2.8741, 2.8715, 2.8685, 2.8649, 2.861, 2.8568, 2.852, 2.8484, 2.8461, 2.8444, 2.8427, 2.8404, 2.8377, 2.8345, 2.8305, 2.8258, 2.8209, 2.8153, 2.8095, 2.8046, 2.8009, 2.7978, 2.7947, 2.7918, 2.7878, 2.7827, 2.777, 2.771, 2.7649, 2.7585, 2.7522, 2.747, 2.7444, 2.7424, 2.7406, 2.7389, 2.7363, 2.7332, 2.7301, 2.7264, 2.7222, 2.7176, 2.7128, 2.7091, 2.7073, 2.7059, 2.7052, 2.7036, 2.7009, 2.6971, 2.6927, 2.6874, 2.682, 2.6757, 2.6688, 2.6628, 2.6598, 2.6575, 2.6544, 2.6514, 2.6471, 2.6408, 2.6335, 2.6244, 2.6148, 2.6043, 2.593, 2.5829, 2.5753, 2.5702, 2.5652, 2.5606, 2.553, 2.5452, 2.535, 2.5236, 2.512, 2.5], "dchg_current": [-0.003992, -0.004, -0.004, -0.004, -0.004, -0.004, -0.004, -0.004, -0.004, -0.004, -0.004, -0.004, -0.004, -0.004, -0.004, -0.004, -0.004, -0.004, -0.004, -0.004, -0.004, -0.004, -0.004, -0.004, -0.004, -0.004, -0.004, -0.004, -0.004, -0.004, -0.004, -0.004, -0.004, -0.004, -0.004, -0.004, -0.004, -0.004, -0.004, -0.004, -0.004, -0.004, -0.004, -0.004, -0.004, -0.004, -0.004, -0.004, -0.004, -0.004, -0.004, -0.004, -0.004, -0.004, -0.004, -0.004, -0.004, -0.004, -0.004, -0.004, -0.004, -0.004, -0.004, -0.004, -0.004, -0.004, -0.004, -0.004, -0.004, -0.004, -0.004, -0.004, -0.004, -0.004, -0.004, -0.004, -0.004, -0.004, -0.004, -0.004, -0.004, -0.004, -0.004, -0.004, -0.004, -0.004, -0.004, -0.004, -0.004, -0.004, -0.004, -0.004, -0.004, -0.004, -0.004, -0.004, -0.004, -0.004, -0.004, -0.004, -0.004, -0.004, -0.004, -0.004, -0.004, -0.004, -0.004, -0.004, -0.004, -0.004, -0.004, -0.004, -0.004, -0.004, -0.004, -0.004, -0.004, -0.004, -0.004, -0.004, -0.004, -0.004, -0.004, -0.004, -0.004, -0.004, -0.004, -0.004], "dchg_temperature": [43.7, 45.305, 44.952, 45.086, 44.5, 43.788, 43.3, 42.35, 41.513, 42.766, 44.053, 43.244, 44.831, 44.146, 45.334, 44.558, 43.976, 43.46, 42.715, 42.61, 42.331, 42.747, 43.964, 44.774, 44.817, 45.187, 45.439, 44.135, 44.566, 43.563, 43.242, 41.539, 41.702, 43.378, 43.098, 43.952, 44.33, 45.524, 45.487, 44.908, 44.367, 43.309, 42.703, 42.011, 42.896, 43.487, 43.869, 45.489, 45.813, 45.19, 45.536, 45.0, 44.037, 43.426, 43.145, 42.13, 42.968, 43.831, 45.026, 45.561, 45.05, 45.62, 45.507, 45.0, 44.405, 43.479, 42.535, 42.783, 42.546, 43.222, 43.916, 45.268, 45.7, 44.886, 45.276, 44.709, 44.277, 43.609, 43.153, 42.54, 42.912, 42.504, 44.7, 45.408, 45.703, 45.096, 45.381, 44.522, 44.608, 43.92, 43.213, 42.64, 42.865, 43.621, 44.578, 45.302, 45.273, 45.496, 45.537, 43.9, 44.536, 43.669, 43.182, 42.713, 42.328, 43.396, 44.548, 45.342, 45.317, 44.983, 45.339, 44.884, 44.5, 44.032, 43.646, 42.943, 41.912, 42.531, 43.734, 45.381, 45.049, 44.499, 45.029, 44.4, 43.735, 43.186, 42.602, 41.9], "chg_voltage": [2.8483, 3.0263, 3.0062, 3.0071, 3.0098, 3.0128, 3.0161, 3.0188, 3.0193, 3.0193, 3.0189, 3.0182, 3.0181, 3.0185, 3.0189, 3.0201, 3.0216, 3.0236, 3.0252, 3.0245, 3.0235, 3.0222, 3.0216, 3.0217, 3.0224, 3.0239, 3.0262, 3.0291, 3.032, 3.0337, 3.0344, 3.0349, 3.0361, 3.0378, 3.0408, 3.0446, 3.0493, 3.055, 3.0615, 3.0676, 3.0724, 3.0776, 3.0832, 3.0899, 3.0974, 3.1058, 3.1151, 3.1247, 3.1344, 3.1434, 3.1499, 3.1561, 3.1617, 3.1665, 3.1713, 3.1755, 3.1796, 3.183, 3.1862, 3.1888, 3.1892, 3.1895, 3.1899, 3.1904, 3.1916, 3.1935, 3.1959, 3.1985, 3.2013, 3.2041, 3.2053, 3.2058, 3.2062, 3.2071, 3.2088, 3.2111, 3.214, 3.2173, 3.2207, 3.2236, 3.2249, 3.2259, 3.2271, 3.2286, 3.2309, 3.2334, 3.2367, 3.2406, 3.2449, 3.2484, 3.25, 3.2513, 3.253, 3.2551, 3.258, 3.2616, 3.2656, 3.2704, 3.2757, 3.2793, 3.2816, 3.2835, 3.2858, 3.2889, 3.2928, 3.2978, 3.3038, 3.3113, 3.3198, 3.3279, 3.3346, 3.3426, 3.3524, 3.3673, 3.3906, 3.4, 3.4, 3.4, 3.4, 3.4, 3.4, 3.4, 3.4, 3.4, 3.4, 3.4, 3.4, 3.4], "chg_current": [0.003997, 0.004, 0.004, 0.004, 0.004, 0.004, 0.004, 0.004, 0.004, 0.004, 0.004, 0.004, 0.004, 0.004, 0.004, 0.004, 0.004, 0.004, 0.004, 0.004, 0.004, 0.004, 0.004, 0.004, 0.004, 0.004, 0.004, 0.004, 0.004, 0.004, 0.004, 0.004, 0.004, 0.004, 0.004, 0.004, 0.004, 0.004, 0.004, 0.004, 0.004, 0.004, 0.004, 0.004, 0.004, 0.004, 0.004, 0.004, 0.004, 0.004, 0.004, 0.004, 0.004, 0.004, 0.004, 0.004, 0.004, 0.004, 0.004, 0.004, 0.004, 0.004, 0.004, 0.004, 0.004, 0.004, 0.004, 0.004, 0.004, 0.004, 0.004, 0.004, 0.004, 0.004, 0.004, 0.004, 0.004, 0.004, 0.004, 0.004, 0.004, 0.004, 0.004, 0.004, 0.004, 0.004, 0.004, 0.004, 0.004, 0.004, 0.004, 0.004, 0.004, 0.004, 0.004, 0.004, 0.004, 0.004, 0.004, 0.004, 0.004, 0.004, 0.004, 0.004, 0.004, 0.004, 0.004, 0.004, 0.004, 0.004, 0.004, 0.004, 0.004, 0.004, 0.004, 0.003512, 0.002657, 0.002002, 0.001527, 0.001224, 0.001034, 0.000896, 0.000786, 0.000685, 0.000596, 0.000519, 0.00045, 0.0004], "chg_temperature": [45.0, 44.398, 44.058, 43.287, 42.594, 42.308, 42.209, 43.237, 44.313, 45.095, 44.9, 44.862, 44.519, 44.161, 43.452, 42.853, 41.625, 42.3, 43.038, 43.703, 44.246, 44.556, 44.155, 43.7, 43.013, 42.293, 41.88, 41.729, 41.9, 42.636, 43.31, 43.7, 43.417, 43.183, 42.8, 41.99, 41.519, 41.247, 41.673, 42.261, 42.883, 43.224, 43.534, 43.332, 42.89, 42.206, 41.6, 41.1, 41.55, 42.218, 42.728, 43.546, 43.321, 42.928, 42.715,
